Repository: jzhang29-max/sem-crack-detector

# SEM Crack Detector

> ## Archived — read-only
>
> This repository is no longer developed. The maintained project is
> **[crack-fractography](https://github.com/jzhang29-max/crack-fractography)**, which is
> standalone: it needs no checkout of this repository to install, run or measure.
>
> This repository stays public as the **source of record**. It holds the SEM detection and labelling pipeline, the raw frames and the
> hand-painted correction masks, the fitted model bundles, and the analysis artifacts
> the paper cites — including the n = 44 expanded benchmark under
> `crack_export/analysis/sam3/`.
> Every path cited into it from the paper still resolves, and the contents are unchanged by
> archiving — only new commits, issues and pull requests are closed off.

> **Before relying on this:** read [docs/COMPETITIVE_POSITION.md](docs/COMPETITIVE_POSITION.md). It states plainly what
> this tool does better than ilastik, Fiji, micro-sam, CVAT and the commercial suites
> (calibration that refuses, unreviewed-aware metrics, a gated retrain, per-CSV
> provenance), what it loses at outright (mask quality, 3D, stitching, batch/CLI,
> multi-annotator), and the claims this repo should not make. Specificity here rests on
> approximately one frame, and roughly 47% of crack pixels are missed at the deployed
> operating point (recall 0.534 on the ten both-class frames). On micrographs from outside this

# Crack analysis — index and status

Built 2026-08-26/27 from `crack_export/`. Read in this order. **Several results in here
are withdrawn; the banners say which.** Nothing below is a live claim unless marked so.

## Read first

| # | file | what it is | status |
|---|---|---|---|
| 1 | **`LABEL_GRANULARITY.md`** | 91 % of the 70 M hand-marked pixels are broad-brush region assertions (median stroke 59 px, max 413 px), not crack outlines | **live — most consequential** |
| 2 | **`CORRECTION_scale_and_magnification.md`** | µm/px *is* recoverable from the SEM databar; the corpus spans HFW 10.4 µm – 2.59 mm (249×) | **live** |
| 3 | **`VERDICT_2026.md`** | 2026 literature killed 5 of 6 novelty claims; one survivor; the one unoccupied gap | **live — current verdict** |
| 4 | `HEAD_TO_HEAD_VERDICT.md` | six competitors on a fixed rubric; where this method wins and loses | live, **except** the "full-frame 25 MP" advantage, retracted in `VERDICT_2026.md` §4 |
| 5 | `CRACK_ANALYSIS.md` | the original per-set analysis: censoring, two-population region structure, review audit, paired detector | live **except §4**, the `Cast ≫ AS ≈ HIP` process ranking, **withdrawn** |
| 6 | **`sam3/SAM3_ON_SEM_CRACKS.md`** | SAM 3 measured on 16 hand-labelled tiles: bimodal (recall 0.969–1.000 on 10/16, 0.000 on 6/16); only the prompt `crack` works | **live** — and it *corrects* `VERDICT_2026.md` §6 |
| 7 | `LINEARITY_AND_FRACTURE_MODE.md` | linearity, tortuosity confounds, transgranular/intergranular | live; **§7 corrects my own tortuosity estimator** (1.094 raw → 1.030 excess over an angle-matched null) |

## Superseded — kept for the record only

| file | superseded by | why |
|---|---|---|
| `NOVELTY_ASSESSMENT.md` | `VERDICT_2026.md` | searched 2023–2025 only; its surviving claims were later killed by 2026 work |
| `PUBLICATION_NOTES.md` | `VERDICT_2026.md` | recommended a dataset paper and a weak-supervision framing that both died |

## What is actually still standing

**One claim.** On identical fields at matched beam settings (10.00 kV, 1.6 nA, 6.0 mm WD,
matched HFW), changing only the SEM detector changes measured crack extent by **2.04×**
(7/8 pairs, p = 0.016) with *narrower* features (p = 0.039); +3.88 pp crack area, 8/8
pairs, p = 0.0078. No 2026 paper does this. Pair arithmetic, stated plainly: **16**
index-matched pairs, **15** share HFW exactly, **8** registration-confirmed carry the
p-values.

## Data files

```
per_frame_metrics.csv / _with_review.csv   39 cols x 62 frames, + review coverage
per_set_metrics.csv                        mean/median/sd per set
review_coverage.csv                        hand-marked px per frame
label_granularity.csv                      brush stroke thickness per correction mask
scale_hfw.csv                              HFW um for 45 frames, read off the databars
paired_detector.csv                        CBS vs ETD on the same field
branches.csv                               33,471 skeleton branches x 22 cols
skeleton_frames.csv / holes.csv            per-frame skeleton, fractal dim, enclosed islands
straightline_null.json                     digitization-bias null vs angle
figures/fig1..fig12.png                    corpus-level figures
figures/per_set/*.png                      one standalone diagram per set (also in sets/)
crops/*.png                                native-resolution windows, incl. label_granularity.png
sam3/                                      SAM 3 run: results, figure, scripts, shims
```

File: analysis/holes.csv
SourceImage,EqDiam_IQRoverMedian,EqDiam_median_overCrackWidth,EqDiam_median_px,EqDiam_p25_px,EqDiam_p75_px,H,HoleAreaPct_ofFilled,HoleAreaPct_ofFrame,Holes,MeanCrackWidth_px,W_px
260622_316_H_b2_back_CBS_01,0.653,0.234,20.03,13.64,26.72,4096,0.8738,0.0976,24,85.589,6144
260622_316_H_b2_front_CBS_01,0.892,0.17,17.81,15.14,31.02,4096,0.836,0.0842,19,104.575,6144
260622_316_H_b2_front_CBS_02,0.273,0.197,19.26,18.14,23.4,4096,0.3593,0.0351,8,97.84,6144
260622_316_H_b2_front_CBS_03,0.032,0.114,14.71,14.49,14.97,4096,0.0172,0.002,3,128.547,6144
260622_316_H_b2_front_CBS_04,1.968,0.119,13.68,13.52,40.45,4096,0.1999,0.0152,3,115.433,6144
260622_316_H_b4_CBS_01,1.42,0.242,24.77,13.65,48.83,4096,2.1914,0.2896,7,102.347,6144
260622_316_H_b4_CBS_02,1.499,0.452,26.99,16.42,56.88,4096,7.5736,0.6718,11,59.714,6144
260622_316_amb_b3_CBS_01,0.221,0.15,30.44,28.63,35.37,4096,0.1078,0.015,4,203.248,6144
260622_316_amb_b3_CBS_02,0.348,0.358,50.03,40.73,58.13,4096,0.6006,0.044,5,139.823,6144
260708_316_H_b2_front_CBS_001,,,,,,1490,0.0,0.0,0,61.261,1490
260708_316_H_b2_front_CBS_002,,,,,,2044,0.0,0.0,0,91.846,3067
260708_316_H_b2_front_CBS_003,0.349,0.108,17.75,14.66,20.84,2044,0.0362,0.0089,2,164.486,3068
260708_316_H_b2_front_CBS_004,0.0,0.094,24.28,24.28,24.28,2045,0.0169,0.0074,1,257.729,3072
260708_316_H_b2_front_CBS_005,1.226,0.034,17.66,15.1,36.75,4091,0.0548,0.0229,9,521.379,6139
260708_316_H_b2_front_CBS_006,0.0,0.07,20.15,20.15,20.15,2044,0.017,0.0051,1,286.613,3071
260708_316_H_b2_front_CBS_007,0.13,0.12,18.41,16.78,19.17,2047,0.1017,0.0156,4,153.864,3071
260708_316_H_b2_front_CBS_008,,,,,,2045,0.0,0.0,0,42.049,3072
260708_316_H_b2_front_CBS_009,,,,,,2038,0.0,0.0,0,7.15,3072
260708_316_H_b2_front_CBS_010,,,,,,,,,0,,
260708_316_H_b2_front_CBS_011,0.0,0.809,63.08,63.08,63.08,2041,0.7059,0.0498,1,77.998,3072
260708_316_H_b2_front_CBS_012,0.0,1.368,53.74,53.74,53.74,1903,0.9712,0.0388,1,39.284,3072
260708_316_H_b2_front_CBS_013,,,,,,2005,0.0,0.0,0,119.667,3072
260708_316_H_b2_front_CBS_014,,,,,,2045,0.0,0.0,0,139.461,3072
260708_316_H_b2_front_CBS_015,0.0,0.286,28.59,28.59,28.59,4092,0.0553,0.0026,1,99.817,6144
260708_316_H_b2_front_CBS_016,0.735,0.063,17.99,13.75,26.96,4090,0.0362,0.0088,6,283.282,6144
AS_24hr_BSE_Side_008,0.263,1.649,23.8,23.75,30.02,4096,0.1881,0.0076,3,14.432,6144
Cast_24hr_SE_Side_006,0.155,0.104,12.36,11.99,13.91,4096,0.0208,0.0043,8,119.312,6144
HIP_24hr_SE_Side_006,0.0,0.368,11.99,11.99,11.99,4096,0.0163,0.0004,1,32.607,6144
MAR_Amb_AS_CBS_0001,0.111,0.492,12.81,12.1,13.52,2952,0.1308,0.003,2,26.045,2952
MAR_Amb_AS_CBS_0002,0.774,0.11,21.04,14.52,30.8,4096,0.3019,0.0656,28,191.32,6144
MAR_Amb_AS_CBS_0003,0.811,0.053,22.8,15.99,34.47,4096,0.0777,0.0398,12,432.855,6144
MAR_Amb_AS_CBS_0004,0.328,1.068,15.88,13.54,18.75,4096,1.1908,0.0336,33,14.86,6144
MAR_Amb_AS_CBS_0005,,,,,,4096,0.0,0.0,0,12.189,6144
MAR_Amb_AS_CBS_0006,0.167,2.703,20.6,18.87,22.32,4096,0.5584,0.0027,2,7.619,6144
MAR_Amb_AS_ETD_0001,,,,,,3037,0.0,0.0,0,111.56,3036
MAR_Amb_AS_ETD_0002,1.298,0.136,26.66,19.25,53.86,4096,0.9251,0.1886,28,195.403,6144
MAR_Amb_AS_ETD_0003,0.886,0.099,30.92,18.02,45.42,4096,0.7898,0.3958,57,313.591,6144
MAR_Amb_AS_ETD_0004,0.189,0.829,15.12,13.69,16.55,4096,0.1208,0.0015,2,18.243,6144
MAR_Amb_AS_ETD_0006,0.309,4.166,31.82,26.26,36.1,4096,0.4604,0.0134,4,7.639,6144
MAR_Amb_Cast_CBS_0001,0.298,0.129,14.54,11.97,16.29,2971,0.1757,0.0269,11,112.978,2970
MAR_Amb_Cast_CBS_0002,0.653,0.064,18.93,14.19,26.56,4096,0.141,0.0386,22,296.156,6144
MAR_Amb_Cast_CBS_0003,,,,,,4096,0.0,0.0,0,8.916,6144
MAR_Amb_Cast_CBS_0004,0.686,0.068,16.51,13.18,24.5,4096,0.4255,0.1091,66,241.61,6144
MAR_Amb_Cast_CBS_0005,0.679,0.074,18.23,13.65,26.03,4096,0.3206,0.1328,62,247.146,6144
MAR_Amb_Cast_ETD_0001,0.0,0.061,11.34,11.34,11.34,3042,0.0091,0.0011,1,184.543,3041
MAR_Amb_Cast_ETD_0002,0.0,0.05,13.3,13.3,13.3,4096,0.0028,0.0006,1,267.937,6144
MAR_Amb_Cast_ETD_0003,,,,,,4096,0.0,0.0,0,7.672,6144
MAR_Amb_Cast_ETD_0004,1.319,0.459,50.4,33.04,99.51,4096,5.169,1.1498,40,109.767,6144
MAR_Amb_Cast_ETD_0005,0.636,0.237,30.95,27.58,47.28,4096,0.3137,0.0697,12,130.667,6144
MAR_Amb_HIP_CBS_0003,0.852,0.171,18.33,14.45,30.07,4096,0.1516,0.023,11,107.072,6144
MAR_Amb_HIP_CBS_0004,,,,,,4096,0.0,0.0,0,5.547,6144
MAR_Amb_HIP_CBS_0005,1.111,0.141,24.46,16.93,44.09,4096,1.1019,0.2379,35,173.701,6144
MAR_Amb_HIP_CBS_0006,0.264,0.806,16.44,13.9,18.25,4096,0.871,0.0388,22,20.409,6144
MAR_Amb_HIP_CBS_0007,,,,,,2048,0.0,0.0,0,15.102,3072
MAR_Amb_HIP_CBS_0008,0.192,0.632,15.1,14.39,17.29,2048,0.2625,0.0099,3,23.887,3072
MAR_Amb_HIP_CBS_0010,0.147,0.273,12.76,11.81,13.68,2048,0.0866,0.0081,4,46.664,3072
MAR_Amb_HIP_ETD_0003,0.0,0.062,13.06,13.06,13.06,4096,0.0053,0.0005,1,210.942,6144
MAR_Amb_HIP_ETD_0005,0.829,1.176,94.25,55.2,133.29,4096,3.1172,0.0935,2,80.12,6144
MAR_Amb_HIP_ETD_0006,,,,,,4096,0.0,0.0,0,36.603,6144
MAR_Amb_HIP_ETD_0007,,,,,,2048,0.0,0.0,0,15.599,3072
MAR_Amb_HIP_ETD_0008,,,,,,2048,0.0,0.0,0,21.574,3072
MAR_Amb_HIP_ETD_0010,,,,,,2048,0.0,0.0,0,58.412,3072

File: analysis/per_set_metrics.csv
Set,Family,Frames,Detectors,DispersionEstimable,CrackAreaPct_mean,CrackAreaPct_median,CrackAreaPct_sd,NetworkAreaPct_mean,NetworkAreaPct_median,NetworkAreaPct_sd,SpeckAreaPct_mean,SpeckAreaPct_median,SpeckAreaPct_sd,CensoredAreaSharePct_mean,CensoredAreaSharePct_median,CensoredAreaSharePct_sd,LargestAreaSharePct_mean,LargestAreaSharePct_median,LargestAreaSharePct_sd,AreaGini_mean,AreaGini_median,AreaGini_sd,SpeckDensity_perMpx_mean,SpeckDensity_perMpx_median,SpeckDensity_perMpx_sd,NetAwMeanAspect_mean,NetAwMeanAspect_median,NetAwMeanAspect_sd,NetAwMeanWidth_px_mean,NetAwMeanWidth_px_median,NetAwMeanWidth_px_sd,NetAwMeanSolidity_mean,NetAwMeanSolidity_median,NetAwMeanSolidity_sd,LengthDensity_px_perMpx_mean,LengthDensity_px_perMpx_median,LengthDensity_px_perMpx_sd,NetMedianArea_px_mean,NetMedianArea_px_median,NetMedianArea_px_sd,ReviewedPct_mean,ReviewedPct_median,ReviewedPct_sd,ConfirmedShareOfCrackPct_mean,ConfirmedShareOfCrackPct_median,ConfirmedShareOfCrackPct_sd,Anisotropy_R_mean,Anisotropy_R_median,Anisotropy_R_sd,SetOrientMean_deg,BetweenFrameConsistency_R,WithinFrameAnisotropy_R_mean,FramesReviewed,SpanningFrames
260622_316_H_b2,steel,5,CBS,True,10.044320424397787,9.978695710500082,1.601931410642813,9.955332279205322,9.874657789866129,1.587885892173056,0.0889881451924642,0.10403792063395183,0.050586356916885636,84.61430681683345,87.47382249511294,5.310408955101138,84.31001108357191,87.08620228964317,5.535301561281672,0.960920423187185,0.9611654419534132,0.007868171131797674,4.871686299641928,5.284945170084636,2.8150673495921077,4.0871298727379965,4.0479109405280385,0.16840439823757544,97.52016186118597,80.48427732169505,48.800436730305044,0.6378616333553412,0.6401435378361757,0.055832866099484346,794.0607865651449,882.862408955892,175.60213061890508,1950.4,1831.5,680.6725901635822,3.578805923461914,2.864436308542887,4.105626188018733,35.534074810640845,24.20591747290489,38.96220994743347,0.6500417060051198,0.632379552834222,0.1466789907127393,-82.41581526959857,0.9966862410369155,0.6500417060051198,4,0
260622_316_H_b4,steel,2,CBS,False,10.559378067652386,10.559378067652386,nan,10.491903622945149,10.491903622945149,nan,0.0674744447072347,0.0674744447072347,nan,84.91026304825948,84.91026304825948,nan,84.27448310292789,84.27448310292789,nan,0.9403420494602164,0.9403420494602164,nan,2.7815500895182295,2.7815500895182295,nan,6.716112103880384,6.716112103880384,nan,64.7379241428152,64.7379241428152,nan,0.45629158851396256,0.45629158851396256,nan,1188.3753538131714,1188.3753538131714,nan,1283.25,1283.25,nan,0.020444393157958984,0.020444393157958984,nan,0.2494561177840151,0.2494561177840151,nan,0.40672192633436777,0.40672192633436777,nan,76.91674500794888,0.9829807150243851,0.40672192633436777,1,0
260622_316_amb_b3,steel,2,CBS,False,10.598301887512207,10.598301887512207,nan,10.507839918136597,10.507839918136597,nan,0.09046196937561035,0.09046196937561035,nan,96.09526432424167,96.09526432424167,nan,96.09125319349027,96.09125319349027,nan,0.9808434373308204,0.9808434373308204,nan,4.669030507405599,4.669030507405599,nan,3.6177980519583173,3.6177980519583173,nan,85.27021733297312,85.27021733297312,nan,0.6533932694420064,0.6533932694420064,nan,419.34529940287274,419.34529940287274,nan,824.5,824.5,nan,0.0,0.0,nan,0.0,0.0,nan,0.310443361406345,0.310443361406345,nan,-52.75371834608756,0.9933348190543615,0.310443361406345,0,1
260708_316_H_b2,steel,16,CBS,True,14.41520500250844,8.472646788955737,14.268271113564515,14.388364559113704,8.443356827825772,14.261151787317242,0.026840443394737006,0.02571817192682171,0.015969619593175728,80.82741623260625,93.40083186949248,32.85574275819547,82.13735635828834,92.79228820992498,20.035938668771916,0.8215041034110673,0.9254490816955634,0.26208177444318287,1.738444476164616,1.592502455512661,1.226995494435638,4.821984445815994,4.1453582321013185,1.7663566307917284,70.0855571446446,41.4009304766609,73.03825943512688,0.6936679034720271,0.6606992567833267,0.10971457205964597,570.097232262412,585.6803005301919,261.4490563873619,1886.5,1472.5,1121.6982023444884,4.576235509385077,3.580584320199712,5.191326655447238,36.531502393357805,35.87192228156471,29.34404401187772,0.7653392327147538,0.8017324770745528,0.16615253936099977,-88.97831286078947,0.9802286478570317,0.7653392327147538,16,6
MAR_Amb_AS,superalloy,11,"CBS,ETD",True,14.254315213355847,2.901915709177653,19.408071480842764,14.1044686016276,2.6638309160868325,19.483267563422956,0.14984661172824965,0.05996227264404297,0.28612480657627115,55.29521795387539,84.57429907249096,46.667129584002566,52.53193086688318,68.51865861715918,44.189819464311825,0.8352452792089035,0.8573728198682152,0.16237483909029823,9.940022442881059,3.4968058268229165,20.50686688394935,4.053796384496406,3.930375645574475,0.8573535462608967,71.73832696424157,56.46121699033431,52.56586904226454,0.526295164655028,0.5485574763723804,0.0801552728721589,883.0436499049127,599.2733326723511,823.7909600493456,1412.5,1069.0,709.6287057327938,11.416766911013829,0.6231134465816203,20.019918749647687,43.76728296592023,27.38648227443979,45.601679453705856,0.5768506002841026,0.542569996139459,0.17240903881533906,87.3395377282405,0.954443995835215,0.5768506002841026,8,4
MAR_Amb_Cast,superalloy,10,"CBS,ETD",True,18.470993245122408,20.26596268018087,12.368487684110665,18.3499799220343,20.185893774032593,12.333945868268517,0.12101332308810772,0.08794568804572872,0.08900692199338787,75.67207074714727,91.91207977172284,37.553818012807966,73.25809574701972,91.53293174779208,36.823945640586466,0.9039750813104559,0.9816454298141754,0.16323020332395158,7.804429462286119,5.506612489707747,6.794084191810529,5.1705845883078005,4.39488088971111,1.7236296329581307,142.50310495915224,89.24550699369969,151.75604556135897,0.5085424125444373,0.5022868507782997,0.0687959685684051,875.541495532613,852.3539702097573,393.5842871381897,1146.65,1047.0,238.22877076923817,3.111605644226074,0.0,6.715194643787503,17.898199039807263,0.0,32.08898760206471,0.6596435582063456,0.7143084996889637,0.10530391965597469,-75.21423161528973,0.7311248103777162,0.6596435582063456,3,2
MAR_Amb_HIP,superalloy,13,"CBS,ETD",True,6.541231351021008,4.031928380330403,6.178406810192883,6.479647832039076,4.018719991048177,6.1573314145965545,0.061583518981933594,0.04947185516357422,0.04260166235485642,42.60217736176124,22.282932662436945,38.75452667231292,41.19042624304371,33.45969669192133,30.90767996957683,0.7898044927184488,0.8107284644694763,0.1913963757639653,4.007266117976262,3.655751546223958,3.4972139350453544,4.14206496028339,4.09561279645319,0.7875071761148708,109.03735339920587,62.302596813918136,96.27455532217992,0.5555654175195208,0.5538372256829351,0.06355319033765412,819.4188582591521,749.9965031941731,410.61165493732653,1919.1923076923076,1457.0,1140.1196673021786,4.594516754150391,2.4726231892903647,5.693734142569221,54.739295330782326,58.08954258930015,31.439891771927876,0.7469823577267094,0.7644224587755611,0.10109926075954756,82.54348022226856,0.8849228699504302,0.7469823577267094,11,1
AS_24hr,exposure,1,BSE,False,4.041850566864014,4.041850566864014,nan,3.9782563845316568,3.9782563845316568,nan,0.06359418233235677,0.06359418233235677,nan,19.86541023334464,19.86541023334464,nan,5.225012657730064,5.225012657730064,nan,0.6683283684550672,0.6683283684550672,nan,1.9470850626627603,1.9470850626627603,nan,14.861317702356533,14.861317702356533,nan,52.81016350956141,52.81016350956141,nan,0.4593446577824719,0.4593446577824719,nan,2573.9598274230957,2573.9598274230957,nan,1953.0,1953.0,nan,4.170326391855876,4.170326391855876,nan,90.0690645077249,90.0690645077249,nan,0.9165575088204555,0.9165575088204555,nan,-76.52387161564452,1.0,0.9165575088204555,1,0
Cast_24hr,exposure,1,SE,False,20.763905843098957,20.763905843098957,nan,20.573286215464275,20.573286215464275,nan,0.19061962763468424,0.19061962763468424,nan,88.80705583181256,88.80705583181256,nan,88.54696130904993,88.54696130904993,nan,0.9657782116819179,0.9657782116819179,nan,11.126200358072916,11.126200358072916,nan,7.848494578249377,7.848494578249377,nan,57.152725757454554,57.152725757454554,nan,0.5092035893868,0.5092035893868,nan,2135.5716387430825,2135.5716387430825,nan,1173.0,1173.0,nan,14.74002202351888,14.74002202351888,nan,70.98867686504097,70.98867686504097,nan,0.6985134803508453,0.6985134803508453,nan,-86.40828897728785,1.0,0.6985134803508453,1,1
HIP_24hr,exposure,1,SE,False,2.738940715789795,2.738940715789795,nan,2.715293566385905,2.715293566385905,nan,0.023647149403889973,0.023647149403889973,nan,24.783505034985936,24.783505034985936,nan,22.945056921963157,22.945056921963157,nan,0.8543333328497348,0.8543333328497348,nan,0.8742014567057291,0.8742014567057291,nan,4.813391309434213,4.813391309434213,nan,235.87299262202708,235.87299262202708,nan,0.4658177822016152,0.4658177822016152,nan,478.0320326487224,478.0320326487224,nan,1232.0,1232.0,nan,2.2814154624938965,2.2814154624938965,nan,83.295540109419,83.295540109419,nan,0.9056279389023889,0.9056279389023889,nan,84.3744532977866,0.9999999999999999,0.9056279389023889,1,0

File: analysis/skeleton_frames.csv
SourceImage,Set,Family,Detector,Tier,H,W,SkeletonPx,SkeletonNodes,SkeletonEnds,Branches,NodeDensity_per100px_skel,SkelPerMpx,FractalDim,CrackAreaPct,MeanWidth_px
MAR_Amb_AS_CBS_0004,MAR_Amb_AS,superalloy,CBS,hi,4096,6144,51628,7055,1843,1169,13.6651,2051.5,1.3654,2.7713,14.86
260622_316_H_b4_CBS_01,260622_316_H_b4,steel,CBS,hi,4096,6144,49616,2427,901,608,4.8916,1971.6,1.6933,12.9232,102.347
260708_316_H_b2_front_CBS_003,260708_316_H_b2,steel,CBS,lo,2044,3068,21496,1033,196,301,4.8055,3427.8,1.8504,24.4156,164.486
AS_24hr_BSE_Side_008,AS_24hr,exposure,BSE,hi,4096,6144,66581,2217,1180,985,3.3298,2645.7,1.3805,4.0419,14.432
MAR_Amb_Cast_ETD_0003,MAR_Amb_Cast,superalloy,ETD,hi,4096,6144,5230,172,218,97,3.2887,207.8,1.0593,0.1783,7.672
260708_316_H_b2_front_CBS_015,260708_316_H_b2,steel,CBS,hi,4092,6144,16087,1026,205,149,6.3778,639.9,1.6802,4.6156,99.817
260622_316_H_b2_front_CBS_02,260622_316_H_b2,steel,CBS,hi,4096,6144,49340,4710,1185,811,9.546,1960.6,1.6468,9.741,97.84
MAR_Amb_HIP_CBS_0003,MAR_Amb_HIP,superalloy,CBS,hi,4096,6144,58520,6705,1866,976,11.4576,2325.4,1.6872,15.1345,107.072
MAR_Amb_AS_ETD_0006,MAR_Amb_AS,superalloy,ETD,hi,4096,6144,98946,8606,6780,2974,8.6977,3931.8,1.303,2.9019,7.639
260622_316_H_b2_front_CBS_03,260622_316_H_b2,steel,CBS,hi,4096,6144,55132,5012,921,766,9.0909,2190.7,1.7242,11.8336,128.547
260708_316_H_b2_front_CBS_014,260708_316_H_b2,steel,CBS,lo,2045,3072,7500,216,59,91,2.88,1193.8,1.7494,9.9384,139.461
MAR_Amb_Cast_ETD_0002,MAR_Amb_Cast,superalloy,ETD,hi,4096,6144,36691,2648,822,467,7.217,1458.0,1.8202,19.4567,267.937
260708_316_H_b2_front_CBS_002,260708_316_H_b2,steel,CBS,lo,2044,3067,5230,214,55,97,4.0918,834.3,1.7587,4.8775,91.846
MAR_Amb_AS_CBS_0005,MAR_Amb_AS,superalloy,CBS,hi,4096,6144,19157,920,727,392,4.8024,761.2,1.1933,0.9768,12.189
HIP_24hr_SE_Side_006,HIP_24hr,exposure,SE,hi,4096,6144,30349,7916,706,446,26.0832,1206.0,1.5652,2.7389,32.607
MAR_Amb_Cast_CBS_0001,MAR_Amb_Cast,superalloy,CBS,lo,2971,2970,34059,5189,773,437,15.2353,3859.9,1.7527,15.282,112.978
260708_316_H_b2_front_CBS_005,260708_316_H_b2,steel,CBS,hi,4091,6139,65622,1297,475,564,1.9765,2612.9,1.9306,41.8481,521.379
MAR_Amb_Cast_ETD_0005,MAR_Amb_Cast,superalloy,ETD,hi,4096,6144,64512,3588,2241,1374,5.5618,2563.5,1.758,22.1601,130.667
260708_316_H_b2_front_CBS_013,260708_316_H_b2,steel,CBS,lo,2005,3072,11197,333,176,163,2.974,1817.9,1.775,12.4883,119.667
260622_316_H_b2_front_CBS_04,260622_316_H_b2,steel,CBS,hi,4096,6144,25636,900,359,327,3.5107,1018.7,1.6888,7.6081,115.433
MAR_Amb_AS_ETD_0001,MAR_Amb_AS,superalloy,ETD,hi,3037,3036,3027,236,53,26,7.7965,328.3,1.8288,3.457,111.56
MAR_Amb_HIP_CBS_0004,MAR_Amb_HIP,superalloy,CBS,hi,4096,6144,2617,145,168,70,5.5407,104.0,0.8859,0.0679,5.547
260708_316_H_b2_front_CBS_009,260708_316_H_b2,steel,CBS,lo,2038,3072,358,17,17,8,4.7486,57.2,0.9743,0.0446,7.15
Cast_24hr_SE_Side_006,Cast_24hr,exposure,SE,hi,4096,6144,94988,12385,2509,1369,13.0385,3774.5,1.7215,20.7639,119.312
MAR_Amb_HIP_ETD_0007,MAR_Amb_HIP,superalloy,ETD,lo,2048,3072,4381,273,130,48,6.2315,696.3,1.2718,1.2935,15.599
MAR_Amb_AS_CBS_0002,MAR_Amb_AS,superalloy,CBS,hi,4096,6144,89985,10520,1742,1118,11.6908,3575.7,1.7622,21.6378,191.32
MAR_Amb_HIP_CBS_0008,MAR_Amb_HIP,superalloy,CBS,lo,2048,3072,10833,1268,302,223,11.705,1721.9,1.4475,3.7643,23.887
MAR_Amb_HIP_ETD_0010,MAR_Amb_HIP,superalloy,ETD,lo,2048,3072,11359,728,172,228,6.409,1805.5,1.6451,8.5997,58.412
MAR_Amb_AS_CBS_0003,MAR_Amb_AS,superalloy,CBS,hi,4096,6144,55923,2935,641,607,5.2483,2222.2,1.9177,51.1733,432.855
MAR_Amb_HIP_ETD_0006,MAR_Amb_HIP,superalloy,ETD,hi,4096,6144,16533,2304,418,276,13.9358,657.0,1.5161,2.2065,36.603
260708_316_H_b2_front_CBS_008,260708_316_H_b2,steel,CBS,lo,2045,3072,5094,189,68,94,3.7102,810.9,1.5791,2.741,42.049
MAR_Amb_HIP_CBS_0005,MAR_Amb_HIP,superalloy,CBS,hi,4096,6144,62150,5087,1058,794,8.185,2469.6,1.8263,21.3325,173.701
260622_316_amb_b3_CBS_01,260622_316_amb_b3,steel,CBS,hi,4096,6144,30614,547,615,440,1.7868,1216.5,1.7579,13.9153,203.248
260708_316_H_b2_front_CBS_012,260708_316_H_b2,steel,CBS,lo,1903,3072,7246,478,134,125,6.5967,1239.5,1.5891,3.9535,39.284
MAR_Amb_Cast_ETD_0004,MAR_Amb_Cast,superalloy,ETD,hi,4096,6144,78413,14524,1641,901,18.5224,3115.9,1.8267,21.0753,109.767
260708_316_H_b2_front_CBS_004,260708_316_H_b2,steel,CBS,lo,2045,3072,27667,977,191,354,3.5313,4404.0,1.9017,43.7147,257.729
MAR_Amb_HIP_CBS_0006,MAR_Amb_HIP,superalloy,CBS,hi,4096,6144,62099,14482,2276,918,23.3208,2467.6,1.4579,4.3989,20.409
MAR_Amb_AS_ETD_0003,MAR_Amb_AS,superalloy,ETD,hi,4096,6144,72438,2334,335,528,3.2221,2878.4,1.9387,49.7108,313.591
260622_316_amb_b3_CBS_02,260622_316_amb_b3,steel,CBS,hi,4096,6144,24136,594,356,366,2.4611,959.1,1.7716,7.2813,139.823
MAR_Amb_HIP_CBS_0010,MAR_Amb_HIP,superalloy,CBS,lo,2048,3072,15931,1274,444,348,7.997,2532.2,1.5691,9.3732,46.664
260708_316_H_b2_front_CBS_011,260708_316_H_b2,steel,CBS,lo,2041,3072,8438,330,94,140,3.9109,1345.8,1.7006,7.0069,77.998
260708_316_H_b2_front_CBS_007,260708_316_H_b2,steel,CBS,lo,2047,3071,11004,350,93,139,3.1807,1750.5,1.8468,15.3209,153.864
MAR_Amb_HIP_ETD_0005,MAR_Amb_HIP,superalloy,ETD,hi,4096,6144,10056,562,400,189,5.5887,399.6,1.553,2.9057,80.12
MAR_Amb_Cast_CBS_0004,MAR_Amb_Cast,superalloy,CBS,hi,4096,6144,152170,21762,3592,2125,14.3011,6046.7,1.7736,25.5083,241.61
MAR_Amb_Cast_CBS_0005,MAR_Amb_Cast,superalloy,CBS,hi,4096,6144,138288,16888,2876,1821,12.2122,5495.1,1.8693,41.253,247.146
MAR_Amb_AS_CBS_0001,MAR_Amb_AS,superalloy,CBS,lo,2952,2952,11502,2170,385,206,18.8663,1319.9,1.466,2.2753,26.045
260708_316_H_b2_front_CBS_006,260708_316_H_b2,steel,CBS,lo,2044,3071,13676,330,94,131,2.413,2178.7,1.9077,29.8967,286.613
260708_316_H_b2_front_CBS_010,260708_316_H_b2,steel,CBS,lo,2037,3072,310,6,19,10,1.9355,49.5,0.8933,0.0334,5.916
MAR_Amb_HIP_ETD_0008,MAR_Amb_HIP,superalloy,ETD,lo,2048,3072,12105,2260,348,197,18.67,1924.0,1.4491,4.0319,21.574
MAR_Amb_AS_ETD_0002,MAR_Amb_AS,superalloy,ETD,hi,4096,6144,49193,3252,548,496,6.6107,1954.8,1.8248,20.1942,195.403
MAR_Amb_HIP_CBS_0007,MAR_Amb_HIP,superalloy,CBS,lo,2048,3072,12263,3427,466,198,27.9459,1949.2,1.3839,1.9341,15.102
MAR_Amb_AS_CBS_0006,MAR_Amb_AS,superalloy,CBS,hi,4096,6144,14840,2357,615,245,15.8827,589.7,1.1129,0.4801,7.619
MAR_Amb_HIP_ETD_0003,MAR_Amb_HIP,superalloy,ETD,hi,4096,6144,22442,805,433,298,3.587,891.8,1.7679,9.9933,210.942
MAR_Amb_Cast_CBS_0002,MAR_Amb_Cast,superalloy,CBS,hi,4096,6144,118074,12341,2223,1360,10.4519,4691.8,1.8194,27.3018,296.156
MAR_Amb_Cast_ETD_0001,MAR_Amb_Cast,superalloy,ETD,hi,3042,3041,10907,657,183,128,6.0237,1179.0,1.8453,11.9613,184.543
260708_316_H_b2_front_CBS_001,260708_316_H_b2,steel,CBS,lo,1490,1490,2720,184,24,54,6.7647,1225.2,1.759,5.4645,61.261
260622_316_H_b4_CBS_02,260622_316_H_b4,steel,CBS,hi,4096,6144,52946,2568,868,674,4.8502,2103.9,1.5834,8.1956,59.714
260622_316_H_b2_back_CBS_01,260622_316_H_b2,steel,CBS,hi,4096,6144,76181,11638,2236,1165,15.2768,3027.2,1.6432,11.0601,85.589
260708_316_H_b2_front_CBS_016,260708_316_H_b2,steel,CBS,hi,4090,6144,34870,540,133,253,1.5486,1387.6,1.8932,24.2835,283.282
MAR_Amb_AS_ETD_0004,MAR_Amb_AS,superalloy,ETD,hi,4096,6144,17196,2063,591,372,11.997,683.3,1.3353,1.219,18.243
260622_316_H_b2_front_CBS_01,260622_316_H_b2,steel,CBS,hi,4096,6144,61265,6785,1517,973,11.0748,2434.5,1.6316,9.9787,104.575
MAR_Amb_Cast_CBS_0003,MAR_Amb_Cast,superalloy,CBS,hi,4096,6144,13890,1172,504,262,8.4377,551.9,1.1422,0.5334,8.916
