Repository: jzhang29-max/sem-crack-detector

# Crack analysis — index and status

Built 2026-08-26/27 from `crack_export/`. Read in this order. **Several results in here
are withdrawn; the banners say which.** Nothing below is a live claim unless marked so.

## Read first

| # | file | what it is | status |
|---|---|---|---|
| 1 | **`LABEL_GRANULARITY.md`** | 91 % of the 70 M hand-marked pixels are broad-brush region assertions (median stroke 59 px, max 413 px), not crack outlines | **live — most consequential** |
| 2 | **`CORRECTION_scale_and_magnification.md`** | µm/px *is* recoverable from the SEM databar; the corpus spans HFW 10.4 µm – 2.59 mm (249×) | **live** |

File: crack_export/analysis/per_frame_metrics_with_review.csv
SourceImage,H,W,Family,Detector,Set,Regions,Networks,Specks,SpeckDensity_perMpx,CrackAreaPct,NetworkAreaPct,SpeckAreaPct,CensoredRegions,CensoredAreaSharePct,LargestRegion_px,LargestAreaSharePct,AreaGini,LargestSpansH,LargestSpansV,LargestCensored,UncensoredNetworks,NetMedianArea_px,NetP90Area_px,NetMedianLength_px,NetMaxLength_px,NetAwMeanWidth_px,NetAwMeanAspect,NetAwMeanSolidity,NetMedianAspect,TotalLength_px,LengthDensity_px_perMpx,OrientMean_deg,Anisotropy_R,OrientN,ReviewedPct,CrackMarked_px,NotCrackMarked_px,ConfirmedShareOfCrackPct
260622_316_H_b2_back_CBS_01,4096.0,6144.0,steel,CBS,260622_316_H_b2,311,92,219,8.702278137207031,11.060122648874918,10.901880264282227,0.15824238459269205,5,88.68875187677101,2466889.0,88.62954309720119,0.9711677279213423,False,False,True,90,1341.0,6532.700000000009,93.94999999999999,700.94,80.48427732169505,4.104755821257529,0.5745618761641608,3.7560000000000002,23429.57,931.0074647267659,-79.17947057040861,0.4727584938242791,79,9.980408350626627,2455992.0,17635.0,88.23803941335883
260622_316_H_b2_front_CBS_01,4096.0,6144.0,steel,CBS,260622_316_H_b2,260,107,153,6.079673767089844,9.978695710500082,9.874657789866129,0.10403792063395183,4,87.47382249511294,2186927.0,87.08620228964317,0.9611654419534132,False,False,True,104,1302.0,6557.7,104.35499999999999,399.34,67.18221760860675,3.9278237094392723,0.6059823650517472,4.29,23359.36,928.2175699869791,-83.97912501797173,0.5524555370274223,91,0.18972158432006836,47745.0,0.0,1.9012663560873375
260622_316_H_b2_front_CBS_02,4096.0,6144.0,steel,CBS,260622_316_H_b2,226,93,133,5.284945170084636,9.74102814992269,9.636600812276205,0.10442733764648438,4,83.27746072668383,2039336.0,83.19032719944848,0.9582719181335878,False,False,True,90,1831.5,9969.300000000007,108.845,547.82,81.11167509741814,4.0479109405280385,0.6447757525162016,3.8245,22217.960000000003,882.862408955892,-84.15405491444393,0.632379552834222,81,0.0,0.0,0.0,0.0
260622_316_H_b2_front_CBS_03,4096.0,6144.0,steel,CBS,260622_316_H_b2,101,60,41,1.629193623860677,11.833620071411133,11.79502805074056,0.038592020670572914,5,75.87551225173168,2236911.0,75.11383371815174,0.9497601489414079,False,False,True,56,2415.5,23276.0,116.56,1061.12,184.23826534123924,3.9906962443089173,0.6401435378361757,3.3345,17555.579999999998,697.5960731506347,-80.72649205493309,0.764627774418655,47,2.864436308542887,720859.0,0.0,24.20591747290489
260622_316_H_b2_front_CBS_04,4096.0,6144.0,steel,CBS,260622_316_H_b2,114,47,67,2.6623407999674478,7.60813554128011,7.568494478861491,0.03964106241861979,3,87.75598673386781,1675896.0,87.53014911341498,0.9642368789861736,False,False,True,45,2862.0,8619.6,140.07,471.22,74.58437393697069,4.364462648156229,0.7238446352084205,4.029,13353.5,530.6204160054525,-85.45399660914175,0.8279871719210208,39,4.859463373819987,1212455.0,7683.0,63.32515081085316
260622_316_H_b4_CBS_01,4096.0,6144.0,steel,CBS,260622_316_H_b4,227,124,103,4.092852274576823,12.923169136047363,12.829867998758951,0.09330113728841145,2,91.28097651390341,2967842.0,91.2558244793867,0.9645797082787156,False,False,True,122,1060.5,4829.100000000001,110.73,717.43,56.56230865650064,6.276154720434324,0.47482027514399305,5.991,27461.170000000002,1091.208855311076,81.12362894469184,0.3482413488654949,113,0.0,0.0,0.0,0.0
260622_316_H_b4_CBS_02,4096.0,6144.0,steel,CBS,260622_316_H_b4,164,127,37,1.4702479044596353,8.195586999257406,8.153939247131348,0.041647752126057945,8,78.53954958261555,1594161.0,77.29314172646906,0.9161043906417172,False,False,True,121,1506.0,8510.0,140.85,1078.46,72.91353962912977,7.156069487326444,0.437762901883932,6.649,32351.719999999998,1285.5418523152669,70.26145876846667,0.4652025038032407,119,0.04088878631591797,10290.0,0.0,0.4989122355680302
260622_316_amb_b3_CBS_01,4096.0,6144.0,steel,CBS,260622_316_amb_b3,215,35,180,7.152557373046875,13.91529639561971,13.780800501505533,0.13449589411417642,1,97.33481748045845,3408567.0,97.33481748045845,0.9856329340299397,False,True,True,34,842.0,2040.4999999999998,76.43,384.99,78.41931411280154,3.638572665377826,0.6082254669244348,3.596,12928.830000000002,513.7455463409424,-50.36008172590277,0.21950286255056334,30,0.0,0.0,0.0,0.0
260622_316_amb_b3_CBS_02,4096.0,6144.0,steel,CBS,260622_316_amb_b3,83,28,55,2.1855036417643228,7.281307379404704,7.234879334767659,0.04642804463704427,2,94.8557111680249,1737990.0,94.8476889065221,0.9760539406317011,False,False,True,27,807.0,3444.200000000007,65.03,469.89,92.12112055314468,3.597023438538809,0.6985610719595778,3.201,8177.510000000001,324.9450524648031,-57.32715045247279,0.40138386026212663,22,0.0,0.0,0.0,0.0
260708_316_H_b2_front_CBS_001,1490.0,1490.0,steel,CBS,260708_316_H_b2,1,1,0,0.0,5.464528624836719,5.464528624836719,0.0,1,100.0,121318.0,100.0,0.0,False,False,True,0,nan,nan,nan,nan,nan,nan,nan,nan,1192.57,537.1694968695103,nan,nan,0,0.4699788297824422,10434.0,0.0,8.600537430554411
260708_316_H_b2_front_CBS_002,2044.0,3067.0,steel,CBS,260708_316_H_b2,9,5,4,0.638065589314188,4.877548832754714,4.863399728311672,0.014149104443042118,1,98.21533108110317,300314.0,98.21533108110317,0.8775274451940976,False,False,True,4,1159.0,1465.8,69.485,82.44,25.05133479212254,3.243029759299781,0.8574074617067834,2.922,2377.38,379.23109268094106,-81.72247467942242,0.4107935523873954,3,2.264415018277389,141662.0,0.0,46.329442622093005
260708_316_H_b2_front_CBS_003,2044.0,3068.0,steel,CBS,260708_316_H_b2,28,15,13,2.073037248333278,24.415594853254476,24.366782799276415,0.0488120539780628,2,98.15766442427014,1494725.0,97.62425707008033,0.9555814213870514,True,False,True,13,978.0,3559.4000000000005,90.24,369.45,36.6449906549489,5.192668031972005,0.6913656976975386,2.658,5492.669999999998,875.8853463694418,89.55322428566897,0.6591688005804399,8,7.480443285528032,456639.0,7033.0,29.824244007576258
260708_316_H_b2_front_CBS_004,2045.0,3072.0,steel,CBS,260708_316_H_b2,28,15,13,2.0693255908720456,43.71471003973105,43.67276640179299,0.04194363793806031,1,98.97806582982038,2718198.0,98.97806582982038,0.9599430337568855,True,False,True,14,1234.0,3920.400000000002,99.53999999999999,187.48,35.96729335430594,3.9214760912308297,0.6606992567833267,3.9055,5375.93,855.7345787489813,87.28412434832934,0.6251304352706667,13,4.138221398736756,259973.0,0.0,9.466427650956955
260708_316_H_b2_front_CBS_005,4091.0,6139.0,steel,CBS,260708_316_H_b2,116,52,64,2.5483135360561877,41.84813014906161,41.8068355245578,0.0412946245038105,4,99.07510087287254,10405147.0,99.00224652476577,0.9882026100376239,True,True,True,50,985.0,2327.600000000001,78.63499999999999,1053.24,41.712434360140584,6.778603473227207,0.5965795844531735,3.8725,14888.189999999999,592.8090016308807,89.0622947038558,0.7858289027106087,44,0.7893560447530045,198244.0,0.0,1.8862397004151565
260708_316_H_b2_front_CBS_006,2044.0,3071.0,steel,CBS,260708_316_H_b2,19,8,11,1.7523948865754444,29.896717031557763,29.87023993790787,0.02647709364989444,1,98.68888990724982,1852049.0,98.68888990724982,0.9429533963948041,True,False,True,7,2711.0,6353.8,121.35,266.43,47.622426012291335,4.176374101032995,0.6150171424835461,3.642,4578.54,729.4009167255577,-87.95069534871568,0.8624854705255842,6,5.160548047163,323934.0,0.0,17.26125327311268
260708_316_H_b2_front_CBS_007,2047.0,3071.0,steel,CBS,260708_316_H_b2,28,7,21,3.3405781459059547,15.32090945808346,15.27019630032561,0.05071315775784849,1,98.86556663524115,952198.0,98.86556663524115,0.9597431305388952,True,False,True,6,961.5,2147.5,85.405,143.92,29.608949340914968,4.1453582321013185,0.6217431765314035,3.8375000000000004,4474.180000000001,711.7308537547385,78.03813714955874,0.6469336951160435,4,7.815855242886278,488756.0,0.0,50.746944318696244
260708_316_H_b2_front_CBS_008,2045.0,3072.0,steel,CBS,260708_316_H_b2,17,8,9,1.4326100244498778,2.74098092400163,2.725636078850856,0.015344845150774247,2,90.03455384883416,129295.0,75.08638462208543,0.8810626803060142,False,False,True,6,1472.5,5795.0,100.14500000000001,192.16,41.4009304766609,3.96818745369227,0.7566317732773524,3.795,3185.4,507.0484413202934,88.83870819510445,0.8349895258290617,6,1.2106032243276283,76053.0,0.0,44.16678765353233
260708_316_H_b2_front_CBS_009,2038.0,3072.0,steel,CBS,260708_316_H_b2,8,1,7,1.118079407916258,0.04462734093882892,0.02389495420346745,0.020732386735361465,0,0.0,1496.0,53.54330708661417,0.5968146027201146,False,False,False,1,1496.0,1496.0,92.92,92.92,20.9,4.445,0.9189,4.445,368.5,58.85889454530586,75.02,1.0,1,0.0409536514556755,0.0,2564.0,0.0
260708_316_H_b2_front_CBS_010,2037.0,3072.0,steel,CBS,260708_316_H_b2,8,1,7,1.1186282932416953,0.03335110354279169,0.01420657932416953,0.019144524218622158,0,0.0,889.0,42.59702922855774,0.45250359367513177,False,False,False,1,889.0,889.0,110.65,110.65,10.66,10.385,0.8459,10.385,358.15000000000003,57.23381760350188,-61.42999999999999,1.0,1,0.17663140750286369,0.0,5661.0,0.0
260708_316_H_b2_front_CBS_011,2041.0,3072.0,steel,CBS,260708_316_H_b2,25,9,16,2.551853666503348,7.00692764474114,6.973306972684958,0.03362067205618161,2,94.47136669162886,414643.0,94.38054678590858,0.9419867935565667,False,False,True,8,2639.0,5193.3,107.45,202.51,41.20038219663419,3.9998013286093888,0.665920699734278,4.071,3781.63,603.135398803691,-78.32029264576018,0.6961227082690113,7,4.580433789604769,286833.0,0.0,65.28858650994353
260708_316_H_b2_front_CBS_012,1903.0,3072.0,steel,CBS,260708_316_H_b2,28,14,14,2.39479330881065,3.953478745183044,3.910697473287791,0.04278127189525311,3,83.95645570934705,136485.0,59.053482807706786,0.8934128196300392,False,False,True,12,904.0,3750.9000000000005,81.31,526.07,57.24599353703223,5.514755388210855,0.6373784096482875,2.3055000000000003,5061.030000000002,865.7229128349977,-87.31960429143817,0.8903234399853388,6,2.4075541360133124,96885.0,31988.0,41.91960055555315
260708_316_H_b2_front_CBS_013,2005.0,3072.0,steel,CBS,260708_316_H_b2,48,19,29,4.708281379883624,12.488342944721529,12.451861881753949,0.036481062967581045,2,92.32568298054348,452436.0,58.818879826105494,0.9443687527246852,False,False,True,17,1693.0,9032.2,97.68,393.21,53.97942571851225,3.916077874049028,0.6477459566074951,2.94,5484.379999999999,890.4139391105567,-86.64138000707094,0.5498633349936,16,3.9229562811720697,222132.0,8322.0,28.87824004617773
260708_316_H_b2_front_CBS_014,2045.0,3072.0,steel,CBS,260708_316_H_b2,19,10,9,1.4326100244498778,9.938365933170335,9.913406682966585,0.024959250203748982,1,84.38204730664754,526841.0,84.38204730664754,0.9089113698345602,False,False,True,9,3412.0,33087.0,184.73,516.06,141.23758127221373,3.872387969940486,0.59539676578802,5.101,3634.6000000000004,578.551599429503,-84.84528190399217,0.8057790960754522,8,8.336294060717197,519097.0,0.0,83.14172133668187
260708_316_H_b2_front_CBS_015,4092.0,6144.0,steel,CBS,260708_316_H_b2,35,26,9,0.3579774560117302,4.615562441450798,4.608307431675628,0.007255009775171065,1,63.7576373867857,739850.0,63.7576373867857,0.8952575629057218,False,False,True,25,4275.0,26414.200000000026,158.59,1298.95,217.02035105651294,4.864201551813076,0.5424378832963968,4.722,9015.300000000001,358.5860176869502,-84.44634440622961,0.8017324770745528,25,3.2382123592273544,809711.0,4416.0,69.77800949664343
260708_316_H_b2_front_CBS_016,4090.0,6144.0,steel,CBS,260708_316_H_b2,27,20,7,0.27856306030969846,24.283503973105134,24.277765574062755,0.005738399042379788,2,92.3302970473561,5565445.0,91.20402963394137,0.9457964419148859,True,False,True,18,3488.5,52376.00000000007,143.525,1250.95,251.0312643973784,3.9068454320606625,0.7518947440728023,3.7395,13068.150000000001,520.0434080837409,-78.77523012228205,0.910937051903552,16,21.187311373013447,5322088.0,822.0,87.21600369178813
AS_24hr_BSE_Side_008,4096.0,6144.0,exposure,BSE,AS_24hr,249,200,49,1.9470850626627603,4.041850566864014,3.9782563845316568,0.06359418233235677,26,19.86541023334464,53147.0,5.225012657730064,0.6683283684550672,False,False,True,174,1953.0,11269.300000000001,195.245,1477.44,52.81016350956141,14.861317702356533,0.4593446577824719,9.748,64775.82000000001,2573.9598274230957,-76.52387161564452,0.9165575088204555,165,4.170326391855876,916151.0,133346.0,90.0690645077249
Cast_24hr_SE_Side_006,4096.0,6144.0,exposure,SE,Cast_24hr,496,216,280,11.126200358072916,20.763905843098957,20.573286215464275,0.19061962763468424,8,88.80705583181256,4626940.0,88.54696130904993,0.9657782116819179,True,False,True,210,1173.0,5928.099999999999,109.62,1047.33,57.152725757454554,7.848494578249377,0.5092035893868,4.959,53743.42,2135.5716387430825,-86.40828897728785,0.6985134803508453,189,14.74002202351888,3709448.0,0.0,70.98867686504097
HIP_24hr_SE_Side_006,4096.0,6144.0,exposure,SE,HIP_24hr,60,38,22,0.8742014567057291,2.738940715789795,2.715293566385905,0.023647149403889973,7,24.783505034985936,158155.0,22.945056921963157,0.8543333328497348,False,False,False,32,1232.0,51656.00000000006,92.38499999999999,1419.26,235.87299262202708,4.813391309434213,0.4658177822016152,3.9165,12030.070000000002,478.0320326487224,84.3744532977866,0.9056279389023889,29,2.2814154624938965,574137.0,0.0,83.295540109419
MAR_Amb_AS_CBS_0001,2952.0,2952.0,superalloy,CBS,MAR_Amb_AS,73,30,43,4.934415875324064,2.2752591601119265,2.2186969837178045,0.056562176394121665,4,84.57429907249096,135854.0,68.51865861715918,0.9100463322709403,False,False,True,26,885.0,1368.0,87.38,161.81,25.72725405363268,4.329100678203929,0.5688036404739631,3.8195,5222.25,599.2733326723511,80.81026986199545,0.3827837084488343,23,0.6231134465816203,54300.0,0.0,27.38648227443979
MAR_Amb_AS_CBS_0002,4096.0,6144.0,superalloy,CBS,MAR_Amb_AS,241,129,112,4.450480143229167,21.63780132929484,21.54325246810913,0.09454886118570964,11,94.8333168360197,5149830.0,94.5733142760284,0.9744109478521762,True,False,True,120,1414.0,4233.200000000001,112.83,434.33,56.731335365239694,3.7173637486735807,0.48832161501700144,3.5015,27405.46,1088.9951388041177,88.88262193882059,0.5248798225341667,106,0.0,0.0,0.0,0.0
MAR_Amb_AS_CBS_0003,4096.0,6144.0,superalloy,CBS,MAR_Amb_AS,100,41,59,2.3444493611653647,51.17329756418864,51.13673210144043,0.03656546274820963,4,97.80373503030164,12592011.0,97.77786181310374,0.9859562164908059,True,False,True,38,2483.5,22189.400000000005,124.29499999999999,671.41,146.90365802257202,3.087951933963987,0.4201893630154498,3.0324999999999998,16623.870000000003,660.5732440948487,89.76593521327234,0.44641913417299156,29,50.93433459599813,12780833.0,26284.0,99.24407808493466
MAR_Amb_AS_CBS_0004,4096.0,6144.0,superalloy,CBS,MAR_Amb_AS,316,98,218,8.662541707356771,2.771345774332682,2.6638309160868325,0.10751485824584961,14,5.216279149795249,71799.0,10.294767088404317,0.8573728198682152,False,False,False,88,2230.0,20906.099999999995,145.865,1117.71,173.278303376306,3.052833296070738,0.3718978036061795,3.2175000000000002,26593.73,1056.7398866017659,-76.2864906768771,0.3996630963217421,70,1.348896821339925,339461.0,0.0,48.672988907879194
MAR_Amb_AS_CBS_0005,4096.0,6144.0,superalloy,CBS,MAR_Amb_AS,286,92,194,7.7088673909505205,0.9768048922220866,0.8064190546671549,0.17038583755493164,12,14.52276249791515,16040.0,6.525073122312577,0.6924998128861916,False,False,False,86,925.5,4361.5,108.05,345.88,56.46121699033431,5.49504503561822,0.5802185439389907,6.0325,19436.6,772.3410924275715,77.03162431934369,0.6954175873636622,77,0.06341934204101562,15960.0,0.0,6.492529116715008
MAR_Amb_AS_CBS_0006,4096.0,6144.0,superalloy,CBS,MAR_Amb_AS,139,81,58,2.304712931315104,0.4800875981648763,0.4201253255208333,0.05996227264404297,3,1.6098594580277774,5793.0,4.794815342084789,0.47586625033598906,False,False,False,79,1069.0,2400.6000000000004,101.86,276.94,34.99811580263537,4.263173578916994,0.5012091776473984,4.152,11494.02,456.73131942749023,86.22275626251148,0.6842573111996505,76,0.0,0.0,0.0,0.0
MAR_Amb_AS_ETD_0001,3037.0,3036.0,superalloy,ETD,MAR_Amb_AS,8,6,2,0.21691192898476971,3.456957949019623,3.452955923929854,0.0040020250897690015,4,99.52814650047216,266463.0,83.59807117332772,0.8262059872687401,False,False,True,2,567.5,618.3,72.09,88.27,13.19685462555066,5.57977268722467,0.6630336563876652,5.4535,2405.64,260.9060064214607,50.72281995235345,0.9996705790017875,2,3.3701281038470197,310737.0,0.0,97.48825856567832
MAR_Amb_AS_ETD_0002,4096.0,6144.0,superalloy,ETD,MAR_Amb_AS,128,62,66,2.6226043701171875,20.194220542907715,20.13403574625651,0.06018479665120443,3,98.29812504501143,4994814.0,98.28360332323109,0.9834916567493932,True,False,True,60,936.0,2115.4,85.245,247.83,29.8590493164472,4.098013531270094,0.5665072115519026,3.615,14897.04,591.9551849365234,82.53992771872188,0.5757518159422836,56,19.736123085021973,4957080.0,0.0,97.54110650797455
MAR_Amb_AS_ETD_0003,4096.0,6144.0,superalloy,ETD,MAR_Amb_AS,60,27,33,1.3113021850585938,49.7108260790507,49.69970385233561,0.01112222671508789,4,98.71902302604312,12339611.0,98.63688165255398,0.9805319842302844,True,False,True,25,2567.0,13390.6,124.48,591.09,113.55853646775167,3.212400856571809,0.5161092725484597,3.178,12333.559999999998,490.09164174397773,88.17597836577198,0.542569996139459,19,49.44031238555908,12388443.0,0.0,99.02722104046966
MAR_Amb_AS_ETD_0004,4096.0,6144.0,superalloy,ETD,MAR_Amb_AS,148,60,88,3.4968058268229165,1.2189507484436035,1.1725306510925293,0.04642009735107422,3,1.150740483571794,33465.0,10.909215377543935,0.8157875365316711,False,False,False,58,1581.0,13243.700000000012,127.88499999999999,615.34,89.24475814074549,3.930375645574475,0.5643990506459169,3.6665,12212.439999999999,485.2787653605143,87.68400720179798,0.5709002703854993,53,0.06810824076334636,17140.0,0.0,5.587448127031318
MAR_Amb_AS_ETD_0006,4096.0,6144.0,superalloy,ETD,MAR_Amb_AS,2071,277,1794,71.28715515136719,2.901915709177653,1.9008715947469075,1.0010441144307454,40,11.991110392980332,28766.0,3.938977749965425,0.6855285268135319,False,False,True,257,879.0,3684.800000000001,78.15,630.93,49.16251444544214,3.82572923737197,0.5485574763723804,3.077,81803.89,3250.5945364634194,11.925327448975443,0.523043281615052,193,0.0,0.0,0.0,0.0
MAR_Amb_Cast_CBS_0001,2971.0,2970.0,superalloy,CBS,MAR_Amb_Cast,80,27,53,6.006434818282681,15.281956783134838,15.190556977833989,0.09139980530084872,2,95.59512332586803,1288468.0,95.55107307595331,0.9744465353069427,False,False,True,25,1044.0,3478.8000000000015,135.67,498.27,46.99048876940759,6.408483158981553,0.4899704420158572,5.004,8747.380000000001,991.331467938671,-76.50578243037477,0.6667205859405261,25,0.0,0.0,0.0,0.0
MAR_Amb_Cast_CBS_0002,4096.0,6144.0,superalloy,CBS,MAR_Amb_Cast,259,82,177,7.033348083496094,27.301804224650066,27.199625968933105,0.10217825571695964,12,95.67406578986436,6565504.0,95.55767339802908,0.9867049951533042,False,False,True,76,1478.5,10223.5,134.51999999999998,466.59,85.17797404517576,3.9398870057530995,0.46282413703503095,4.4,24220.92,962.4528884887694,-81.75657092894804,0.7774076249193507,67,0.0,0.0,0.0,0.0
MAR_Amb_Cast_CBS_0003,4096.0,6144.0,superalloy,CBS,MAR_Amb_Cast,153,65,88,3.4968058268229165,0.5333860715230306,0.4659692446390788,0.06741682688395183,5,2.9888773830188256,6686.0,4.980965648769658,0.6183450312925095,False,False,False,62,1193.5,3884.6,136.45499999999998,537.08,34.66859294626605,7.729544831042761,0.5184438427110536,6.136,13318.08,529.2129516601562,83.27248086662696,0.7294300396115827,61,0.0,0.0,0.0,0.0
MAR_Amb_Cast_CBS_0004,4096.0,6144.0,superalloy,CBS,MAR_Amb_Cast,455,144,311,12.358029683430988,25.508252779642742,25.278417269388836,0.22983551025390625,9,91.51630644914557,5827696.0,90.78310274447834,0.9802212305025513,False,True,True,140,1004.5,6242.9000000000015,101.28,886.31,105.4003490358499,5.526726084694451,0.5290218602136001,4.8309999999999995,35984.45,1429.8935731252034,-77.73933440068808,0.730764807067338,127,0.0,0.0,0.0,0.0
MAR_Amb_Cast_CBS_0005,4096.0,6144.0,superalloy,CBS,MAR_Amb_Cast,306,77,229,9.099642435709635,41.25298261642456,41.138080755869545,0.11490186055501302,5,92.30785309430011,9580476.0,92.28276075110583,0.9912222867396344,True,False,True,75,1050.0,13738.200000000004,110.25,2078.26,308.3476776649581,4.080515209883017,0.4323493669308835,3.718,27318.04,1085.5213801066081,-59.69146310462475,0.7251514750923428,63,12.164779504140219,3061367.0,0.0,29.488242382980822
MAR_Amb_Cast_ETD_0001,3042.0,3041.0,superalloy,ETD,MAR_Amb_Cast,44,15,29,3.134890444226948,11.961250159717263,11.889623318050202,0.07162684166706124,2,96.62124424537868,1068150.0,96.53394209861347,0.9657242126333913,False,False,True,13,912.0,5015.200000000001,105.9,404.6,62.58344148244473,4.095236866059818,0.49883642717815346,3.977,5569.7699999999995,602.0903017083423,-70.77788921082625,0.4955221212820128,13,0.0,0.0,0.0,0.0
MAR_Amb_Cast_ETD_0002,4096.0,6144.0,superalloy,ETD,MAR_Amb_Cast,200,74,126,5.0067901611328125,19.456664721171062,19.37217315038045,0.08449157079060872,3,95.77853660728327,4688819.0,95.75995163823438,0.9844929877482166,False,False,True,72,1119.0,4267.499999999999,93.65,844.91,93.31303994222363,4.694524913362401,0.505737274378446,3.9615,18679.46,742.2550519307454,-87.33575419663933,0.5356422943570662,62,0.0,0.0,0.0,0.0
MAR_Amb_Cast_ETD_0003,4096.0,6144.0,superalloy,ETD,MAR_Amb_Cast,84,27,57,2.2649765014648438,0.17830133438110352,0.1350839932759603,0.04321734110514323,5,6.1777094337099685,2720.0,6.061821666555236,0.5721350941481984,False,False,False,25,1010.0,2539.2000000000003,115.2,286.97,20.694267806088785,8.15560693078639,0.6254920826918847,6.513,5607.39,222.81765937805176,83.5187070275396,0.7063026169775574,24,0.1186052958170573,26983.0,2865.0,60.134608098772034
MAR_Amb_Cast_ETD_0004,4096.0,6144.0,superalloy,ETD,MAR_Amb_Cast,176,62,114,4.5299530029296875,21.075260639190674,20.999614397684734,0.07564624150594075,3,89.91448147287124,4738613.0,89.34435795867952,0.9833888104540116,False,False,True,60,1658.0,9483.7,112.17500000000001,1781.76,503.3679194556737,3.2202721999790707,0.4112675968093889,4.8375,18020.86,716.0846392313639,25.646932061836893,0.5071796344153098,53,18.832671642303467,4739397.0,0.0,89.35913991631979
MAR_Amb_Cast_ETD_0005,4096.0,6144.0,superalloy,ETD,MAR_Amb_Cast,736,104,632,25.113423665364582,22.160073121388752,21.83065414428711,0.32941897710164386,11,90.14650967003271,3665346.0,65.72530848977857,0.9830696291257994,False,False,True,99,997.0,7307.000000000001,84.86,904.01,164.48729844343407,3.8550486825354375,0.6114810954800751,3.304,37088.259999999995,1473.7550417582192,-72.38321073722102,0.7223143824003702,86,0.0,0.0,0.0,0.0
MAR_Amb_HIP_CBS_0003,4096.0,6144.0,superalloy,CBS,MAR_Amb_HIP,399,125,274,10.887781778971354,15.134461720784506,15.001225471496582,0.1332362492879232,6,92.00853201817307,3048424.0,80.0381861374659,0.9760507714193895,False,False,True,122,1255.0,4377.1,100.95,610.39,56.62987402056987,3.741940832091369,0.5078897523203825,3.5595,28545.0,1134.2763900756836,85.46255415767887,0.6551304369667401,110,10.667562484741211,2684580.0,0.0,70.48524540579598
MAR_Amb_HIP_CBS_0004,4096.0,6144.0,superalloy,CBS,MAR_Amb_HIP,68,8,60,2.384185791015625,0.06785790125528972,0.02478758494059245,0.043070316314697266,0,0.0,1663.0,9.738244422322422,0.44826460771109405,False,False,False,8,634.5,1089.6999999999998,87.75999999999999,161.84,18.745955434434116,5.822743347226675,0.5451798974030139,5.4,3012.3399999999997,119.69963709513345,86.14555366597021,0.7968285050289853,8,0.0,0.0,0.0,0.0
MAR_Amb_HIP_CBS_0005,4096.0,6144.0,superalloy,CBS,MAR_Amb_HIP,158,66,92,3.655751546223958,21.33252223332723,21.265594164530437,0.06692806879679362,5,97.4545613723001,5227013.0,97.36440591933881,0.9845687740024364,True,False,True,63,1033.0,4770.800000000004,94.93,276.73,45.38254372888093,3.768077353740144,0.5396236160803022,3.532,17425.870000000003,692.4418608347576,-84.50548990438635,0.7510743078529389,61,20.052965482076008,5046494.0,0.0,94.00184967695849
MAR_Amb_HIP_CBS_0006,4096.0,6144.0,superalloy,CBS,MAR_Amb_HIP,261,184,77,3.059705098470052,4.398918151855469,4.3494462966918945,0.04947185516357422,15,18.016953561982398,288667.0,26.075947766263422,0.7877491945683347,False,False,False,170,1760.0,6831.399999999996,109.89,1377.45,178.74308643505924,3.7630998684251677,0.5503285658119886,3.4095,30042.799999999996,1193.7936147054033,79.67930861508405,0.797178289596002,146,2.4726231892903647,603912.0,9733.0,54.5527468239171
MAR_Amb_HIP_CBS_0007,2048.0,3072.0,superalloy,CBS,MAR_Amb_HIP,32,26,6,0.95367431640625,1.9341309865315754,1.9053300221761067,0.02880096435546875,3,4.417142622344578,13805.0,11.344865842133377,0.5482482947774993,False,False,False,23,4133.0,12546.000000000004,171.64,395.55,62.302596813918136,4.372098420933116,0.6122719549686457,3.828,4718.57,749.9965031941731,86.49932323014312,0.7218677060729477,23,0.0,0.0,0.0,0.0
MAR_Amb_HIP_CBS_0008,2048.0,3072.0,superalloy,CBS,MAR_Amb_HIP,46,36,10,1.5894571940104165,3.76432736714681,3.720696767171224,0.04363059997558594,3,19.244946818617496,37159.0,15.69009124650067,0.6798512349569396,False,False,False,33,2473.0,17569.4,132.83,661.24,88.18937843486748,4.160575901288009,0.5758542820463852,3.337,6982.82,1109.8893483479817,73.56319180998918,0.8222079508818607,30,0.7774670918782552,48914.0,0.0,20.653546199610695
MAR_Amb_HIP_CBS_0010,2048.0,3072.0,superalloy,CBS,MAR_Amb_HIP,107,36,71,11.285146077473959,9.373156229654947,9.21629269917806,0.15686353047688803,9,42.399458715160726,243870.0,41.3543652112571,0.934214043776077,False,False,True,31,1457.0,22354.0,106.68,1791.51,303.3458220729587,3.636730810928671,0.4243344906636304,3.73,9616.43,1528.490384419759,54.931343714189026,0.8796874011389401,28,4.907623926798503,308761.0,0.0,52.35828579568193
MAR_Amb_HIP_ETD_0003,4096.0,6144.0,superalloy,ETD,MAR_Amb_HIP,122,29,93,3.6954879760742188,9.993326663970947,9.925011793772379,0.0683148701985677,3,98.01169269749171,2013413.0,80.05927067564832,0.9796918967307823,False,False,True,27,1042.0,1724.0000000000007,78.43,247.15,29.63850900367435,4.09561279645319,0.6226112325772069,3.248,11670.98,463.7630780537923,-88.99275832582512,0.5717472931639851,18,8.887255191802979,2236551.0,0.0,88.93189916271125
MAR_Amb_HIP_ETD_0005,4096.0,6144.0,superalloy,ETD,MAR_Amb_HIP,149,22,127,5.046526590983073,2.905710538228353,2.8241674105326333,0.0815431276957194,4,94.59497898108161,520271.0,71.14856012887591,0.9626353855854052,False,False,True,19,716.0,1797.5999999999995,69.03,148.05,29.675902547638774,3.0425694904722453,0.6113042149958575,2.606,8281.86,329.09154891967773,-77.4497741476929,0.554358131557357,14,2.7855793635050454,696681.0,0.0,95.27313653681524
MAR_Amb_HIP_ETD_0006,4096.0,6144.0,superalloy,ETD,MAR_Amb_HIP,69,57,12,0.476837158203125,2.206472555796305,2.1953980127970376,0.011074542999267578,7,22.282932662436945,185794.0,33.45969669192133,0.8107284644694763,False,False,False,50,1437.5,16042.100000000004,100.565,1292.98,176.38853665704198,4.17608552610097,0.5925789459322041,4.172499999999999,10656.59,423.45484097798663,78.33123961271654,0.7725111736287974,50,1.3308246930440266,334913.0,0.0,60.314581731280065
MAR_Amb_HIP_ETD_0007,2048.0,3072.0,superalloy,ETD,MAR_Amb_HIP,49,23,26,4.132588704427083,1.2935320536295574,1.23291015625,0.06062189737955729,3,9.309183849008381,13496.0,16.583519697230347,0.7140108703774941,False,False,False,20,2943.5,7107.500000000003,120.45,634.06,56.24425234312493,5.598245313750143,0.5538372256829351,4.984500000000001,4587.09,729.0983200073242,-88.22992125963786,0.7644224587755611,17,0.8060296376546224,50711.0,0.0,62.31230493229461
MAR_Amb_HIP_ETD_0008,2048.0,3072.0,superalloy,ETD,MAR_Amb_HIP,44,42,2,0.3178914388020833,4.031928380330403,4.018719991048177,0.013208389282226562,4,13.356092830364217,25695.0,10.129421643335554,0.5240396590089298,False,False,False,38,3838.0,16610.5,137.095,494.93,88.0227124627779,3.420219546392882,0.6318104509581833,3.073,7269.629999999999,1155.4765701293943,72.81169532178991,0.8755352212238876,30,2.3421287536621094,147354.0,0.0,58.08954258930015
MAR_Amb_HIP_ETD_0010,2048.0,3072.0,superalloy,ETD,MAR_Amb_HIP,48,19,29,4.609425862630208,8.599662780761719,8.555841445922852,0.04382133483886719,3,42.73182957393484,229884.0,42.48896577727505,0.9174052079559765,False,False,True,17,2227.0,49499.400000000016,124.75,1814.02,284.17642423472955,4.248845275881489,0.4547257983130358,3.815,6435.99,1022.97306060791,63.12955352319009,0.7482217745592198,16,4.698657989501953,295614.0,0.0,54.637700445804775

File: crack_export/analysis/branches.csv (part 2 of 119)
SourceImage,Set,Family,Detector,Tier,PathLen_px,Chord_px,Tortuosity,Vertices,SegMean_px,SegMax_px,Straightness,TurnMean_deg,TurnMedian_deg,TurnP90_deg,TurnsPerLen_per100px,Width_mean_px,Width_sd_px,Width_cv,NetAngle_deg,Censored,FrameMeanWidth_px
MAR_Amb_AS_CBS_0004,MAR_Amb_AS,superalloy,CBS,hi,15.41,15.03,1.0253,2,15.03,15.03,0.9753,,,,0.0,16.3,3.11,0.1907,86.19,False,14.86
MAR_Amb_AS_CBS_0004,MAR_Amb_AS,superalloy,CBS,hi,13.41,13.04,1.0288,2,13.04,13.04,0.972,,,,0.0,16.16,3.85,0.2385,4.4,False,14.86
MAR_Amb_AS_CBS_0004,MAR_Amb_AS,superalloy,CBS,hi,13.41,13.04,1.0288,2,13.04,13.04,0.972,,,,0.0,38.59,1.02,0.0264,85.6,False,14.86
MAR_Amb_AS_CBS_0004,MAR_Amb_AS,superalloy,CBS,hi,45.07,43.29,1.0411,2,43.29,43.29,0.9605,,,,0.0,32.11,2.84,0.0883,-83.37,False,14.86
MAR_Amb_AS_CBS_0004,MAR_Amb_AS,superalloy,CBS,hi,40.87,38.08,1.0733,2,38.08,38.08,0.9317,,,,0.0,2.86,0.62,0.2158,60.07,False,14.86
MAR_Amb_AS_CBS_0004,MAR_Amb_AS,superalloy,CBS,hi,30.73,28.46,1.0797,2,28.46,28.46,0.9262,,,,0.0,33.46,3.61,0.1078,71.57,False,14.86
MAR_Amb_AS_CBS_0004,MAR_Amb_AS,superalloy,CBS,hi,18.9,17.46,1.0822,3,9.45,9.9,0.9241,45.0,45.0,45.0,5.2911,24.11,9.63,0.3995,23.63,False,14.86
MAR_Amb_AS_CBS_0004,MAR_Amb_AS,superalloy,CBS,hi,27.56,25.5,1.0808,2,25.5,25.5,0.9252,,,,0.0,30.52,1.97,0.0645,-25.56,False,14.86
MAR_Amb_AS_CBS_0004,MAR_Amb_AS,superalloy,CBS,hi,22.07,19.31,1.1428,3,10.27,14.14,0.875,43.21,43.21,43.21,4.5308,6.45,0.7,0.1078,-21.25,False,14.86
MAR_Amb_AS_CBS_0004,MAR_Amb_AS,superalloy,CBS,hi,21.49,18.03,1.1918,3,9.66,10.77,0.8391,42.36,42.36,42.36,4.6543,3.15,0.83,0.2632,-3.18,False,14.86
MAR_Amb_AS_CBS_0004,MAR_Amb_AS,superalloy,CBS,hi,39.56,36.69,1.0782,2,36.69,36.69,0.9275,,,,0.0,30.34,1.44,0.0474,72.55,False,14.86
MAR_Amb_AS_CBS_0004,MAR_Amb_AS,superalloy,CBS,hi,15.66,14.56,1.0753,2,14.56,14.56,0.93,,,,0.0,15.29,6.67,0.4363,-15.95,False,14.86
MAR_Amb_AS_CBS_0004,MAR_Amb_AS,superalloy,CBS,hi,99.5,83.45,1.1923,4,30.93,52.39,0.8387,29.89,29.89,32.14,2.0101,12.99,10.97,0.8442,-44.03,False,14.86
MAR_Amb_AS_CBS_0004,MAR_Amb_AS,superalloy,CBS,hi,12.24,11.4,1.0738,2,11.4,11.4,0.9313,,,,0.0,11.78,4.86,0.4122,-74.74,False,14.86
MAR_Amb_AS_CBS_0004,MAR_Amb_AS,superalloy,CBS,hi,47.77,44.6,1.0711,3,22.69,27.02,0.9336,21.65,21.65,21.65,2.0934,24.05,3.41,0.1419,42.27,False,14.86
MAR_Amb_AS_CBS_0004,MAR_Amb_AS,superalloy,CBS,hi,23.31,10.77,2.1646,3,11.22,11.4,0.462,122.68,122.68,122.68,4.2893,8.57,5.71,0.6659,21.8,False,14.86
MAR_Amb_AS_CBS_0004,MAR_Amb_AS,superalloy,CBS,hi,25.49,23.09,1.1039,2,23.09,23.09,0.9059,,,,0.0,6.54,0.76,0.1164,-4.97,False,14.86
MAR_Amb_AS_CBS_0004,MAR_Amb_AS,superalloy,CBS,hi,16.66,15.52,1.073,2,15.52,15.52,0.932,,,,0.0,3.74,0.86,0.2298,-14.93,False,14.86
MAR_Amb_AS_CBS_0004,MAR_Amb_AS,superalloy,CBS,hi,13.49,12.21,1.1048,2,12.21,12.21,0.9052,,,,0.0,3.55,0.85,0.2407,55.01,False,14.86
MAR_Amb_AS_CBS_0004,MAR_Amb_AS,superalloy,CBS,hi,24.14,19.03,1.2689,3,11.21,13.93,0.7881,66.04,66.04,66.04,4.1421,6.84,6.08,0.8887,3.01,False,14.86
MAR_Amb_AS_CBS_0004,MAR_Amb_AS,superalloy,CBS,hi,24.31,20.62,1.1794,3,11.29,11.4,0.8479,48.18,48.18,48.18,4.1129,22.68,0.89,0.0393,-39.09,False,14.86
MAR_Amb_AS_CBS_0004,MAR_Amb_AS,superalloy,CBS,hi,20.49,18.97,1.0797,3,10.05,13.04,0.9262,40.6,40.6,40.6,4.8816,13.96,7.8,0.5588,-18.43,False,14.86
MAR_Amb_AS_CBS_0004,MAR_Amb_AS,superalloy,CBS,hi,20.56,19.42,1.0587,2,19.42,19.42,0.9445,,,,0.0,14.04,9.06,0.6454,-34.51,False,14.86
MAR_Amb_AS_CBS_0004,MAR_Amb_AS,superalloy,CBS,hi,19.31,17.09,1.1302,3,9.24,10.0,0.8848,45.0,45.0,45.0,5.1777,8.22,5.7,0.6936,69.44,False,14.86
MAR_Amb_AS_CBS_0004,MAR_Amb_AS,superalloy,CBS,hi,20.66,19.1,1.0812,2,19.1,19.1,0.9249,,,,0.0,4.19,1.0,0.2388,-6.01,False,14.86
MAR_Amb_AS_CBS_0004,MAR_Amb_AS,superalloy,CBS,hi,15.73,15.0,1.0485,2,15.0,15.0,0.9537,,,,0.0,8.15,2.02,0.2484,-36.87,False,14.86
MAR_Amb_AS_CBS_0004,MAR_Amb_AS,superalloy,CBS,hi,90.25,81.34,1.1095,4,28.01,34.13,0.9013,24.77,24.77,30.97,2.2159,14.31,3.71,0.259,-20.89,False,14.86
MAR_Amb_AS_CBS_0004,MAR_Amb_AS,superalloy,CBS,hi,16.49,14.21,1.1599,2,14.21,14.21,0.8621,,,,0.0,4.08,1.1,0.2698,-39.29,False,14.86
MAR_Amb_AS_CBS_0004,MAR_Amb_AS,superalloy,CBS,hi,174.81,159.11,1.0987,6,32.95,66.71,0.9102,34.37,34.51,50.45,2.2882,17.2,9.93,0.5774,-14.56,False,14.86
MAR_Amb_AS_CBS_0004,MAR_Amb_AS,superalloy,CBS,hi,17.07,15.3,1.116,2,15.3,15.3,0.8961,,,,0.0,5.86,3.35,0.5719,-11.31,False,14.86
MAR_Amb_AS_CBS_0004,MAR_Amb_AS,superalloy,CBS,hi,77.5,69.43,1.1163,3,36.43,46.62,0.8959,36.86,36.86,36.86,1.2904,8.17,4.11,0.5033,-48.5,False,14.86
MAR_Amb_AS_CBS_0004,MAR_Amb_AS,superalloy,CBS,hi,76.25,67.18,1.1351,5,18.22,28.32,0.881,23.7,30.83,36.09,3.9342,9.6,3.03,0.3153,44.4,False,14.86
MAR_Amb_AS_CBS_0004,MAR_Amb_AS,superalloy,CBS,hi,45.9,43.29,1.0603,2,43.29,43.29,0.9431,,,,0.0,40.14,14.64,0.3647,6.63,False,14.86
MAR_Amb_AS_CBS_0004,MAR_Amb_AS,superalloy,CBS,hi,26.49,24.74,1.0706,2,24.74,24.74,0.9341,,,,0.0,3.92,1.12,0.2862,-14.04,False,14.86
MAR_Amb_AS_CBS_0004,MAR_Amb_AS,superalloy,CBS,hi,33.97,29.07,1.1686,3,14.97,16.49,0.8557,27.95,27.95,27.95,2.9437,9.41,5.99,0.6365,-63.43,False,14.86
MAR_Amb_AS_CBS_0004,MAR_Amb_AS,superalloy,CBS,hi,39.31,36.88,1.066,2,36.88,36.88,0.938,,,,0.0,4.93,1.28,0.259,12.53,False,14.86
MAR_Amb_AS_CBS_0004,MAR_Amb_AS,superalloy,CBS,hi,17.9,16.55,1.0813,2,16.55,16.55,0.9248,,,,0.0,3.16,0.7,0.2207,64.98,False,14.86
MAR_Amb_AS_CBS_0004,MAR_Amb_AS,superalloy,CBS,hi,42.49,40.45,1.0504,2,40.45,40.45,0.952,,,,0.0,20.86,1.95,0.0935,81.47,False,14.86
MAR_Amb_AS_CBS_0004,MAR_Amb_AS,superalloy,CBS,hi,22.14,20.59,1.0753,2,20.59,20.59,0.93,,,,0.0,8.11,4.02,0.4964,-29.05,False,14.86
MAR_Amb_AS_CBS_0004,MAR_Amb_AS,superalloy,CBS,hi,16.73,15.62,1.0709,2,15.62,15.62,0.9338,,,,0.0,3.95,0.62,0.1575,-50.19,False,14.86
MAR_Amb_AS_CBS_0004,MAR_Amb_AS,superalloy,CBS,hi,77.94,72.11,1.0808,3,36.29,46.1,0.9252,13.46,13.46,13.46,1.283,9.89,4.7,0.4749,19.44,False,14.86
MAR_Amb_AS_CBS_0004,MAR_Amb_AS,superalloy,CBS,hi,100.4,88.62,1.1329,4,31.25,36.12,0.8827,24.67,24.67,28.83,1.9921,42.02,10.2,0.2426,-49.12,False,14.86
MAR_Amb_AS_CBS_0004,MAR_Amb_AS,superalloy,CBS,hi,105.47,95.96,1.099,4,33.01,43.28,0.9099,29.28,29.28,30.86,1.8963,49.51,4.68,0.0946,56.48,False,14.86
MAR_Amb_AS_CBS_0004,MAR_Amb_AS,superalloy,CBS,hi,40.73,37.01,1.1004,3,19.09,22.36,0.9088,28.74,28.74,28.74,2.4553,3.89,1.05,0.2701,1.55,False,14.86
MAR_Amb_AS_CBS_0004,MAR_Amb_AS,superalloy,CBS,hi,29.41,29.02,1.0137,2,29.02,29.02,0.9865,,,,0.0,4.13,1.03,0.2492,1.97,False,14.86
MAR_Amb_AS_CBS_0004,MAR_Amb_AS,superalloy,CBS,hi,21.49,19.31,1.1125,2,19.31,19.31,0.8989,,,,0.0,5.46,1.08,0.1973,21.25,False,14.86
MAR_Amb_AS_CBS_0004,MAR_Amb_AS,superalloy,CBS,hi,21.24,20.22,1.0504,2,20.22,20.22,0.952,,,,0.0,14.03,6.23,0.4444,-8.53,False,14.86
MAR_Amb_AS_CBS_0004,MAR_Amb_AS,superalloy,CBS,hi,27.87,27.59,1.0103,2,27.59,27.59,0.9898,,,,0.0,39.9,10.01,0.2508,-43.53,False,14.86
MAR_Amb_AS_CBS_0004,MAR_Amb_AS,superalloy,CBS,hi,13.83,13.0,1.0637,2,13.0,13.0,0.9401,,,,0.0,3.92,0.3,0.077,0.0,False,14.86
MAR_Amb_AS_CBS_0004,MAR_Amb_AS,superalloy,CBS,hi,12.24,11.05,1.1084,2,11.05,11.05,0.9022,,,,0.0,2.21,0.36,0.1625,5.19,False,14.86
MAR_Amb_AS_CBS_0004,MAR_Amb_AS,superalloy,CBS,hi,15.31,12.73,1.2032,2,12.73,12.73,0.8311,,,,0.0,10.3,1.76,0.1711,45.0,False,14.86
MAR_Amb_AS_CBS_0004,MAR_Amb_AS,superalloy,CBS,hi,23.24,22.02,1.0554,2,22.02,22.02,0.9475,,,,0.0,3.94,0.37,0.0933,87.4,False,14.86
MAR_Amb_AS_CBS_0004,MAR_Amb_AS,superalloy,CBS,hi,61.21,49.52,1.2362,4,19.52,25.32,0.8089,38.67,38.67,44.03,3.2673,10.74,4.8,0.4463,43.36,False,14.86
MAR_Amb_AS_CBS_0004,MAR_Amb_AS,superalloy,CBS,hi,30.97,28.64,1.0815,2,28.64,28.64,0.9246,,,,0.0,3.45,0.61,0.1762,65.22,False,14.86
MAR_Amb_AS_CBS_0004,MAR_Amb_AS,superalloy,CBS,hi,14.83,14.14,1.0485,2,14.14,14.14,0.9537,,,,0.0,19.27,4.85,0.2517,-8.13,False,14.86
MAR_Amb_AS_CBS_0004,MAR_Amb_AS,superalloy,CBS,hi,18.49,17.09,1.0818,2,17.09,17.09,0.9244,,,,0.0,74.68,4.78,0.064,20.56,False,14.86
MAR_Amb_AS_CBS_0004,MAR_Amb_AS,superalloy,CBS,hi,21.66,20.4,1.0618,2,20.4,20.4,0.9418,,,,0.0,14.19,7.68,0.5412,78.69,False,14.86
MAR_Amb_AS_CBS_0004,MAR_Amb_AS,superalloy,CBS,hi,40.63,37.58,1.0812,2,37.58,37.58,0.9249,,,,0.0,12.81,3.54,0.2759,64.8,False,14.86
MAR_Amb_AS_CBS_0004,MAR_Amb_AS,superalloy,CBS,hi,35.87,33.3,1.0771,2,33.3,33.3,0.9284,,,,0.0,22.92,5.17,0.2258,-48.65,False,14.86
MAR_Amb_AS_CBS_0004,MAR_Amb_AS,superalloy,CBS,hi,22.8,22.02,1.0352,2,22.02,22.02,0.966,,,,0.0,11.54,8.49,0.7356,50.53,False,14.86
MAR_Amb_AS_CBS_0004,MAR_Amb_AS,superalloy,CBS,hi,15.73,15.0,1.0485,2,15.0,15.0,0.9537,,,,0.0,12.79,8.9,0.6957,-53.13,False,14.86
MAR_Amb_AS_CBS_0004,MAR_Amb_AS,superalloy,CBS,hi,19.9,17.09,1.1645,3,9.11,9.22,0.8587,40.6,40.6,40.6,5.0253,5.21,3.01,0.578,69.44,False,14.86
MAR_Amb_AS_CBS_0004,MAR_Amb_AS,superalloy,CBS,hi,28.24,27.17,1.0396,2,27.17,27.17,0.9619,,,,0.0,20.72,4.33,0.2089,83.66,False,14.86
MAR_Amb_AS_CBS_0004,MAR_Amb_AS,superalloy,CBS,hi,20.07,18.68,1.0744,2,18.68,18.68,0.9308,,,,0.0,17.51,7.95,0.4541,15.52,False,14.86
MAR_Amb_AS_CBS_0004,MAR_Amb_AS,superalloy,CBS,hi,48.01,46.23,1.0386,3,23.7,38.18,0.9628,32.47,32.47,32.47,2.0828,30.04,21.23,0.7066,-51.15,False,14.86
MAR_Amb_AS_CBS_0004,MAR_Amb_AS,superalloy,CBS,hi,57.04,52.81,1.0801,4,18.25,23.6,0.9258,30.91,30.91,32.24,3.5062,18.76,1.87,0.0999,71.22,False,14.86
MAR_Amb_AS_CBS_0004,MAR_Amb_AS,superalloy,CBS,hi,27.9,22.36,1.2477,3,12.94,16.03,0.8015,62.46,62.46,62.46,3.5843,3.76,1.11,0.2949,26.57,False,14.86
MAR_Amb_AS_CBS_0004,MAR_Amb_AS,superalloy,CBS,hi,23.31,21.54,1.0823,2,21.54,21.54,0.9239,,,,0.0,15.98,2.66,0.1665,21.8,False,14.86
MAR_Amb_AS_CBS_0004,MAR_Amb_AS,superalloy,CBS,hi,12.66,11.7,1.0813,2,11.7,11.7,0.9248,,,,0.0,14.18,3.82,0.2696,-19.98,False,14.86
MAR_Amb_AS_CBS_0004,MAR_Amb_AS,superalloy,CBS,hi,66.11,61.1,1.0821,2,61.1,61.1,0.9242,,,,0.0,56.68,2.09,0.0369,68.9,False,14.86
MAR_Amb_AS_CBS_0004,MAR_Amb_AS,superalloy,CBS,hi,12.41,12.04,1.0309,2,12.04,12.04,0.97,,,,0.0,2.37,0.73,0.3071,85.24,False,14.86
MAR_Amb_AS_CBS_0004,MAR_Amb_AS,superalloy,CBS,hi,25.21,24.21,1.0415,2,24.21,24.21,0.9601,,,,0.0,47.19,9.17,0.1943,-38.29,False,14.86
MAR_Amb_AS_CBS_0004,MAR_Amb_AS,superalloy,CBS,hi,14.49,13.42,1.0797,2,13.42,13.42,0.9262,,,,0.0,7.68,1.41,0.1835,-63.43,False,14.86
MAR_Amb_AS_CBS_0004,MAR_Amb_AS,superalloy,CBS,hi,25.9,24.04,1.0773,2,24.04,24.04,0.9283,,,,0.0,14.38,1.99,0.138,-16.93,False,14.86
MAR_Amb_AS_CBS_0004,MAR_Amb_AS,superalloy,CBS,hi,21.07,19.65,1.0725,2,19.65,19.65,0.9324,,,,0.0,15.07,1.01,0.0673,75.26,False,14.86
MAR_Amb_AS_CBS_0004,MAR_Amb_AS,superalloy,CBS,hi,30.21,27.8,1.0867,3,14.66,21.26,0.9202,41.69,41.69,41.69,3.3098,4.14,0.77,0.1855,-52.31,False,14.86
MAR_Amb_AS_CBS_0004,MAR_Amb_AS,superalloy,CBS,hi,15.83,15.13,1.046,2,15.13,15.13,0.956,,,,0.0,10.82,1.48,0.1365,-82.41,False,14.86
MAR_Amb_AS_CBS_0004,MAR_Amb_AS,superalloy,CBS,hi,15.83,15.13,1.046,2,15.13,15.13,0.956,,,,0.0,4.35,0.6,0.1375,7.59,False,14.86
MAR_Amb_AS_CBS_0004,MAR_Amb_AS,superalloy,CBS,hi,17.41,17.03,1.0226,2,17.03,17.03,0.9779,,,,0.0,15.1,0.98,0.0651,-86.63,False,14.86
MAR_Amb_AS_CBS_0004,MAR_Amb_AS,superalloy,CBS,hi,25.8,24.04,1.0731,2,24.04,24.04,0.9319,,,,0.0,17.91,1.84,0.103,45.0,False,14.86
MAR_Amb_AS_CBS_0004,MAR_Amb_AS,superalloy,CBS,hi,106.57,91.93,1.1592,3,49.33,55.01,0.8627,42.87,42.87,42.87,0.9384,43.23,16.62,0.3844,-45.88,True,14.86
MAR_Amb_AS_CBS_0004,MAR_Amb_AS,superalloy,CBS,hi,22.31,19.92,1.1199,3,10.5,11.0,0.8929,36.87,36.87,36.87,4.4815,4.3,1.46,0.3406,-17.53,False,14.86
MAR_Amb_AS_CBS_0004,MAR_Amb_AS,superalloy,CBS,hi,29.21,27.46,1.0639,2,27.46,27.46,0.94,,,,0.0,2.55,0.39,0.153,56.89,False,14.86
MAR_Amb_AS_CBS_0004,MAR_Amb_AS,superalloy,CBS,hi,13.83,13.15,1.0514,2,13.15,13.15,0.9512,,,,0.0,3.18,0.87,0.2745,8.75,False,14.86
MAR_Amb_AS_CBS_0004,MAR_Amb_AS,superalloy,CBS,hi,46.21,42.72,1.0818,2,42.72,42.72,0.9244,,,,0.0,54.52,2.4,0.044,69.44,False,14.86
MAR_Amb_AS_CBS_0004,MAR_Amb_AS,superalloy,CBS,hi,31.11,31.11,1.0,2,31.11,31.11,1.0,,,,0.0,28.95,16.79,0.5798,-45.0,False,14.86
MAR_Amb_AS_CBS_0004,MAR_Amb_AS,superalloy,CBS,hi,17.07,14.21,1.2011,3,7.93,8.25,0.8326,52.77,52.77,52.77,5.8579,4.8,1.5,0.3128,-39.29,False,14.86
MAR_Amb_AS_CBS_0004,MAR_Amb_AS,superalloy,CBS,hi,35.04,31.83,1.101,3,16.4,18.03,0.9083,28.01,28.01,28.01,2.8537,9.13,5.64,0.6176,43.73,False,14.86
MAR_Amb_AS_CBS_0004,MAR_Amb_AS,superalloy,CBS,hi,26.14,24.17,1.0818,2,24.17,24.17,0.9244,,,,0.0,11.72,0.98,0.0837,-24.44,False,14.86
MAR_Amb_AS_CBS_0004,MAR_Amb_AS,superalloy,CBS,hi,15.83,15.13,1.046,2,15.13,15.13,0.956,,,,0.0,7.77,4.01,0.5154,82.41,False,14.86
MAR_Amb_AS_CBS_0004,MAR_Amb_AS,superalloy,CBS,hi,12.66,11.7,1.0813,2,11.7,11.7,0.9248,,,,0.0,8.62,4.0,0.4644,70.02,False,14.86
MAR_Amb_AS_CBS_0004,MAR_Amb_AS,superalloy,CBS,hi,20.9,18.68,1.1187,2,18.68,18.68,0.8939,,,,0.0,8.3,2.29,0.2764,-15.52,False,14.86
MAR_Amb_AS_CBS_0004,MAR_Amb_AS,superalloy,CBS,hi,64.04,58.05,1.1032,3,29.63,33.24,0.9065,23.36,23.36,23.36,1.5615,30.69,14.11,0.4599,79.08,False,14.86
MAR_Amb_AS_CBS_0004,MAR_Amb_AS,superalloy,CBS,hi,19.31,17.89,1.0797,2,17.89,17.89,0.9262,,,,0.0,2.58,0.38,0.146,63.43,False,14.86
MAR_Amb_AS_CBS_0004,MAR_Amb_AS,superalloy,CBS,hi,31.38,28.23,1.1117,2,28.23,28.23,0.8995,,,,0.0,3.74,1.14,0.3058,-22.93,False,14.86
MAR_Amb_AS_CBS_0004,MAR_Amb_AS,superalloy,CBS,hi,26.83,26.08,1.0288,2,26.08,26.08,0.972,,,,0.0,30.25,12.9,0.4263,-4.4,False,14.86
MAR_Amb_AS_CBS_0004,MAR_Amb_AS,superalloy,CBS,hi,105.23,94.58,1.1126,4,32.25,47.54,0.8988,15.75,15.75,16.04,1.9007,12.79,5.93,0.4633,-33.35,False,14.86
MAR_Amb_AS_CBS_0004,MAR_Amb_AS,superalloy,CBS,hi,15.66,13.93,1.1241,2,13.93,13.93,0.8896,,,,0.0,3.64,0.79,0.2157,68.96,False,14.86
MAR_Amb_AS_CBS_0004,MAR_Amb_AS,superalloy,CBS,hi,41.63,37.0,1.1251,3,19.17,27.29,0.8888,33.64,33.64,33.64,2.4023,25.14,7.81,0.3106,-71.08,False,14.86
MAR_Amb_AS_CBS_0004,MAR_Amb_AS,superalloy,CBS,hi,22.38,21.4,1.046,2,21.4,21.4,0.956,,,,0.0,26.82,9.52,0.355,37.41,False,14.86
MAR_Amb_AS_CBS_0004,MAR_Amb_AS,superalloy,CBS,hi,23.73,21.93,1.0819,2,21.93,21.93,0.9243,,,,0.0,3.13,0.81,0.259,-24.23,False,14.86
MAR_Amb_AS_CBS_0004,MAR_Amb_AS,superalloy,CBS,hi,15.49,14.32,1.0815,2,14.32,14.32,0.9246,,,,0.0,7.46,4.54,0.6093,65.22,False,14.86
MAR_Amb_AS_CBS_0004,MAR_Amb_AS,superalloy,CBS,hi,12.0,12.0,1.0,2,12.0,12.0,1.0,,,,0.0,15.97,3.67,0.2298,0.0,False,14.86
MAR_Amb_AS_CBS_0004,MAR_Amb_AS,superalloy,CBS,hi,24.38,23.02,1.0592,2,23.02,23.02,0.9441,,,,0.0,21.29,2.85,0.1339,-34.38,False,14.86
MAR_Amb_AS_CBS_0004,MAR_Amb_AS,superalloy,CBS,hi,16.9,15.65,1.0797,2,15.65,15.65,0.9262,,,,0.0,5.11,1.14,0.2236,-26.57,False,14.86
MAR_Amb_AS_CBS_0004,MAR_Amb_AS,superalloy,CBS,hi,77.43,70.66,1.0957,3,35.67,44.94,0.9126,16.45,16.45,16.45,1.2915,8.31,6.29,0.757,-26.93,False,14.86
MAR_Amb_AS_CBS_0004,MAR_Amb_AS,superalloy,CBS,hi,32.46,29.0,1.1192,3,15.04,22.8,0.8935,36.18,36.18,36.18,3.0811,9.74,8.99,0.923,46.4,False,14.86
MAR_Amb_AS_CBS_0004,MAR_Amb_AS,superalloy,CBS,hi,18.07,16.76,1.078,2,16.76,16.76,0.9276,,,,0.0,2.93,0.77,0.2634,17.35,False,14.86
MAR_Amb_AS_CBS_0004,MAR_Amb_AS,superalloy,CBS,hi,37.56,34.79,1.0797,2,34.79,34.79,0.9262,,,,0.0,3.43,0.77,0.2233,-18.43,False,14.86
MAR_Amb_AS_CBS_0004,MAR_Amb_AS,superalloy,CBS,hi,15.0,15.0,1.0,2,15.0,15.0,1.0,,,,0.0,11.94,8.14,0.6822,0.0,False,14.86
MAR_Amb_AS_CBS_0004,MAR_Amb_AS,superalloy,CBS,hi,44.04,25.81,1.7066,5,10.29,14.56,0.586,49.11,51.48,54.69,6.8117,10.22,5.71,0.5588,54.46,False,14.86
MAR_Amb_AS_CBS_0004,MAR_Amb_AS,superalloy,CBS,hi,23.73,21.47,1.1051,2,21.47,21.47,0.9049,,,,0.0,16.02,2.91,0.1818,-27.76,False,14.86
MAR_Amb_AS_CBS_0004,MAR_Amb_AS,superalloy,CBS,hi,15.9,14.76,1.0768,2,14.76,14.76,0.9286,,,,0.0,7.5,1.43,0.1909,61.7,False,14.86
MAR_Amb_AS_CBS_0004,MAR_Amb_AS,superalloy,CBS,hi,33.11,32.56,1.017,2,32.56,32.56,0.9832,,,,0.0,29.05,12.26,0.4221,47.49,False,14.86
MAR_Amb_AS_CBS_0004,MAR_Amb_AS,superalloy,CBS,hi,16.66,15.13,1.1007,2,15.13,15.13,0.9085,,,,0.0,29.65,3.38,0.114,7.59,False,14.86
MAR_Amb_AS_CBS_0004,MAR_Amb_AS,superalloy,CBS,hi,12.83,12.17,1.0545,2,12.17,12.17,0.9483,,,,0.0,17.95,7.06,0.3936,-80.54,False,14.86
MAR_Amb_AS_CBS_0004,MAR_Amb_AS,superalloy,CBS,hi,14.49,13.42,1.0797,2,13.42,13.42,0.9262,,,,0.0,21.95,1.7,0.0774,63.43,False,14.86
MAR_Amb_AS_CBS_0004,MAR_Amb_AS,superalloy,CBS,hi,26.9,25.0,1.076,2,25.0,25.0,0.9294,,,,0.0,2.94,0.98,0.3346,-16.26,False,14.86
MAR_Amb_AS_CBS_0004,MAR_Amb_AS,superalloy,CBS,hi,46.7,41.87,1.1154,3,21.9,36.8,0.8966,47.2,47.2,47.2,2.1414,7.27,2.59,0.3566,49.84,False,14.86
MAR_Amb_AS_CBS_0004,MAR_Amb_AS,superalloy,CBS,hi,27.14,24.35,1.1146,3,12.8,17.12,0.8972,38.29,38.29,38.29,3.6843,40.41,8.4,0.2079,19.18,False,14.86
MAR_Amb_AS_CBS_0004,MAR_Amb_AS,superalloy,CBS,hi,28.8,26.25,1.0972,3,13.51,13.6,0.9114,27.41,27.41,27.41,3.4723,5.76,1.35,0.2342,40.36,False,14.86
MAR_Amb_AS_CBS_0004,MAR_Amb_AS,superalloy,CBS,hi,25.66,24.08,1.0653,2,24.08,24.08,0.9387,,,,0.0,10.53,6.26,0.5943,-4.76,False,14.86
MAR_Amb_AS_CBS_0004,MAR_Amb_AS,superalloy,CBS,hi,15.24,13.0,1.1725,2,13.0,13.0,0.8529,,,,0.0,11.01,1.65,0.1495,22.62,False,14.86
MAR_Amb_AS_CBS_0004,MAR_Amb_AS,superalloy,CBS,hi,18.49,17.09,1.0818,2,17.09,17.09,0.9244,,,,0.0,4.26,0.96,0.2254,-20.56,False,14.86
MAR_Amb_AS_CBS_0004,MAR_Amb_AS,superalloy,CBS,hi,25.46,25.46,1.0,2,25.46,25.46,1.0,,,,0.0,23.86,13.98,0.5861,45.0,False,14.86
MAR_Amb_AS_CBS_0004,MAR_Amb_AS,superalloy,CBS,hi,34.21,29.68,1.1527,3,15.57,15.62,0.8675,35.26,35.26,35.26,2.9228,7.43,1.78,0.2399,-57.38,False,14.86
MAR_Amb_AS_CBS_0004,MAR_Amb_AS,superalloy,CBS,hi,15.56,15.56,1.0,2,15.56,15.56,1.0,,,,0.0,22.68,9.73,0.4291,-45.0,False,14.86
MAR_Amb_AS_CBS_0004,MAR_Amb_AS,superalloy,CBS,hi,20.73,9.49,2.1849,3,8.99,9.49,0.4577,116.57,116.57,116.57,4.8244,2.09,0.26,0.1244,71.57,False,14.86
MAR_Amb_AS_CBS_0004,MAR_Amb_AS,superalloy,CBS,hi,14.07,13.0,1.0824,2,13.0,13.0,0.9239,,,,0.0,9.11,2.1,0.2306,67.38,False,14.86
MAR_Amb_AS_CBS_0004,MAR_Amb_AS,superalloy,CBS,hi,49.66,48.17,1.0309,2,48.17,48.17,0.97,,,,0.0,50.73,3.15,0.0621,-85.24,False,14.86
MAR_Amb_AS_CBS_0004,MAR_Amb_AS,superalloy,CBS,hi,17.07,15.03,1.1356,2,15.03,15.03,0.8806,,,,0.0,3.93,1.26,0.3212,-86.19,False,14.86
MAR_Amb_AS_CBS_0004,MAR_Amb_AS,superalloy,CBS,hi,18.31,17.0,1.0773,2,17.0,17.0,0.9283,,,,0.0,47.6,5.41,0.1137,-61.93,False,14.86
MAR_Amb_AS_CBS_0004,MAR_Amb_AS,superalloy,CBS,hi,13.07,11.05,1.1834,2,11.05,11.05,0.845,,,,0.0,4.1,1.36,0.3304,5.19,False,14.86
MAR_Amb_AS_CBS_0004,MAR_Amb_AS,superalloy,CBS,hi,192.24,157.8,1.2182,6,35.84,56.86,0.8209,28.62,31.24,35.61,2.0808,9.53,5.17,0.5419,37.02,False,14.86
MAR_Amb_AS_CBS_0004,MAR_Amb_AS,superalloy,CBS,hi,19.31,15.03,1.2847,3,8.77,8.94,0.7784,62.1,62.1,62.1,5.1777,8.52,4.59,0.5381,86.19,False,14.86
MAR_Amb_AS_CBS_0004,MAR_Amb_AS,superalloy,CBS,hi,14.9,13.0,1.1461,2,13.0,13.0,0.8725,,,,0.0,10.27,3.5,0.3411,-67.38,False,14.86
MAR_Amb_AS_CBS_0004,MAR_Amb_AS,superalloy,CBS,hi,35.56,30.89,1.1512,3,16.46,25.3,0.8687,48.37,48.37,48.37,2.8124,12.12,4.35,0.3588,-60.95,False,14.86
MAR_Amb_AS_CBS_0004,MAR_Amb_AS,superalloy,CBS,hi,32.73,30.36,1.0778,2,30.36,30.36,0.9278,,,,0.0,3.25,0.8,0.2476,-72.76,False,14.86
MAR_Amb_AS_CBS_0004,MAR_Amb_AS,superalloy,CBS,hi,17.9,14.56,1.2293,3,8.06,9.06,0.8134,51.34,51.34,51.34,5.5867,2.58,0.76,0.2956,-74.05,False,14.86
MAR_Amb_AS_CBS_0004,MAR_Amb_AS,superalloy,CBS,hi,28.97,25.5,1.1363,3,13.42,17.0,0.88,37.97,37.97,37.97,3.4518,11.02,3.7,0.3353,-41.82,False,14.86
MAR_Amb_AS_CBS_0004,MAR_Amb_AS,superalloy,CBS,hi,21.8,21.26,1.0253,2,21.26,21.26,0.9753,,,,0.0,23.09,3.53,0.153,48.81,False,14.86
MAR_Amb_AS_CBS_0004,MAR_Amb_AS,superalloy,CBS,hi,24.49,22.14,1.1061,2,22.14,22.14,0.9041,,,,0.0,39.72,1.95,0.0492,71.57,False,14.86
MAR_Amb_AS_CBS_0004,MAR_Amb_AS,superalloy,CBS,hi,11.0,11.0,1.0,2,11.0,11.0,1.0,,,,0.0,15.0,6.9,0.4603,0.0,False,14.86
MAR_Amb_AS_CBS_0004,MAR_Amb_AS,superalloy,CBS,hi,15.41,15.03,1.0253,2,15.03,15.03,0.9753,,,,0.0,21.6,2.01,0.0931,3.81,False,14.86
MAR_Amb_AS_CBS_0004,MAR_Amb_AS,superalloy,CBS,hi,28.56,26.4,1.0816,2,26.4,26.4,0.9245,,,,0.0,35.52,5.41,0.1523,-65.38,False,14.86
MAR_Amb_AS_CBS_0004,MAR_Amb_AS,superalloy,CBS,hi,22.31,9.22,2.4203,4,6.67,7.28,0.4132,75.47,75.47,87.09,8.9631,2.14,0.46,0.2162,-40.6,False,14.86
MAR_Amb_AS_CBS_0004,MAR_Amb_AS,superalloy,CBS,hi,17.66,16.0,1.1036,2,16.0,16.0,0.9062,,,,0.0,5.68,2.87,0.5051,0.0,False,14.86
MAR_Amb_AS_CBS_0004,MAR_Amb_AS,superalloy,CBS,hi,18.9,11.18,1.6904,3,8.02,10.05,0.5916,95.71,95.71,95.71,5.2911,2.96,1.05,0.3543,-63.43,False,14.86
MAR_Amb_AS_CBS_0004,MAR_Amb_AS,superalloy,CBS,hi,22.07,20.22,1.0913,3,10.84,16.03,0.9163,48.58,48.58,48.58,4.5308,15.42,8.09,0.525,-81.47,False,14.86
MAR_Amb_AS_CBS_0004,MAR_Amb_AS,superalloy,CBS,hi,13.07,12.08,1.0818,2,12.08,12.08,0.9244,,,,0.0,5.91,4.41,0.7463,24.44,False,14.86
MAR_Amb_AS_CBS_0004,MAR_Amb_AS,superalloy,CBS,hi,29.07,27.46,1.0587,2,27.46,27.46,0.9445,,,,0.0,16.81,11.82,0.703,10.49,False,14.86
MAR_Amb_AS_CBS_0004,MAR_Amb_AS,superalloy,CBS,hi,13.66,12.65,1.0797,2,12.65,12.65,0.9262,,,,0.0,14.56,3.23,0.2216,-71.57,False,14.86
MAR_Amb_AS_CBS_0004,MAR_Amb_AS,superalloy,CBS,hi,45.04,38.95,1.1564,3,20.82,22.85,0.8647,41.6,41.6,41.6,2.2202,37.86,3.54,0.0935,48.12,False,14.86
MAR_Amb_AS_CBS_0004,MAR_Amb_AS,superalloy,CBS,hi,18.41,18.03,1.0214,2,18.03,18.03,0.979,,,,0.0,13.45,6.13,0.4561,3.18,False,14.86
MAR_Amb_AS_CBS_0004,MAR_Amb_AS,superalloy,CBS,hi,40.21,34.71,1.1584,3,18.82,23.32,0.8632,46.94,46.94,46.94,2.4867,49.45,5.57,0.1126,-41.5,False,14.86
MAR_Amb_AS_CBS_0004,MAR_Amb_AS,superalloy,CBS,hi,13.66,12.65,1.0797,2,12.65,12.65,0.9262,,,,0.0,5.54,1.5,0.2713,-18.43,False,14.86
MAR_Amb_AS_CBS_0004,MAR_Amb_AS,superalloy,CBS,hi,35.49,33.54,1.058,2,33.54,33.54,0.9452,,,,0.0,17.03,3.38,0.1986,79.7,False,14.86
MAR_Amb_AS_CBS_0004,MAR_Amb_AS,superalloy,CBS,hi,16.31,15.0,1.0876,2,15.0,15.0,0.9195,,,,0.0,7.5,2.78,0.3711,-36.87,False,14.86
MAR_Amb_AS_CBS_0004,MAR_Amb_AS,superalloy,CBS,hi,25.8,24.41,1.0568,3,12.9,19.8,0.9463,45.0,45.0,45.0,3.8761,35.96,10.41,0.2896,34.99,False,14.86
MAR_Amb_AS_CBS_0004,MAR_Amb_AS,superalloy,CBS,hi,15.0,15.0,1.0,2,15.0,15.0,1.0,,,,0.0,13.77,1.06,0.0768,-90.0,False,14.86
MAR_Amb_AS_CBS_0004,MAR_Amb_AS,superalloy,CBS,hi,31.11,31.11,1.0,2,31.11,31.11,1.0,,,,0.0,33.66,15.52,0.4612,45.0,False,14.86
MAR_Amb_AS_CBS_0004,MAR_Amb_AS,superalloy,CBS,hi,11.83,11.0,1.0753,2,11.0,11.0,0.93,,,,0.0,13.34,5.45,0.4085,0.0,False,14.86
MAR_Amb_AS_CBS_0004,MAR_Amb_AS,superalloy,CBS,hi,94.18,84.86,1.1098,3,43.4,78.75,0.9011,42.51,42.51,42.51,1.0618,11.73,2.21,0.1881,-21.43,False,14.86
MAR_Amb_AS_CBS_0004,MAR_Amb_AS,superalloy,CBS,hi,15.14,14.87,1.0186,2,14.87,14.87,0.9818,,,,0.0,25.74,5.17,0.2008,-42.27,False,14.86
MAR_Amb_AS_CBS_0004,MAR_Amb_AS,superalloy,CBS,hi,23.38,22.2,1.0532,2,22.2,22.2,0.9495,,,,0.0,4.64,1.19,0.2563,-35.84,False,14.86
MAR_Amb_AS_CBS_0004,MAR_Amb_AS,superalloy,CBS,hi,54.38,49.01,1.1097,3,25.35,27.89,0.9012,29.79,29.79,29.79,1.8387,6.37,1.47,0.2301,-1.17,False,14.86
MAR_Amb_AS_CBS_0004,MAR_Amb_AS,superalloy,CBS,hi,26.87,26.87,1.0,2,26.87,26.87,1.0,,,,0.0,29.95,14.17,0.4731,45.0,False,14.86
MAR_Amb_AS_CBS_0004,MAR_Amb_AS,superalloy,CBS,hi,33.07,31.4,1.0532,2,31.4,31.4,0.9495,,,,0.0,14.92,4.78,0.3204,80.84,False,14.86
MAR_Amb_AS_CBS_0004,MAR_Amb_AS,superalloy,CBS,hi,32.28,27.2,1.1868,3,15.56,26.87,0.8426,90.0,90.0,90.0,3.0975,20.0,16.16,0.8082,36.03,False,14.86
MAR_Amb_AS_CBS_0004,MAR_Amb_AS,superalloy,CBS,hi,14.41,14.04,1.027,2,14.04,14.04,0.9737,,,,0.0,38.82,0.79,0.0204,85.91,False,14.86
MAR_Amb_AS_CBS_0004,MAR_Amb_AS,superalloy,CBS,hi,19.56,18.38,1.0637,2,18.38,18.38,0.9401,,,,0.0,31.97,4.46,0.1396,45.0,False,14.86
MAR_Amb_AS_CBS_0004,MAR_Amb_AS,superalloy,CBS,hi,13.07,12.08,1.0818,2,12.08,12.08,0.9244,,,,0.0,19.29,0.83,0.043,24.44,False,14.86
MAR_Amb_AS_CBS_0004,MAR_Amb_AS,superalloy,CBS,hi,16.56,16.28,1.017,2,16.28,16.28,0.9832,,,,0.0,16.05,9.0,0.5606,42.51,False,14.86
MAR_Amb_AS_CBS_0004,MAR_Amb_AS,superalloy,CBS,hi,33.28,32.02,1.0396,2,32.02,32.02,0.9619,,,,0.0,31.87,12.27,0.3849,38.66,False,14.86
MAR_Amb_AS_CBS_0004,MAR_Amb_AS,superalloy,CBS,hi,15.14,14.87,1.0186,2,14.87,14.87,0.9818,,,,0.0,12.33,7.98,0.647,42.27,False,14.86
MAR_Amb_AS_CBS_0004,MAR_Amb_AS,superalloy,CBS,hi,14.41,14.04,1.027,2,14.04,14.04,0.9737,,,,0.0,11.69,5.61,0.4801,85.91,False,14.86
MAR_Amb_AS_CBS_0004,MAR_Amb_AS,superalloy,CBS,hi,26.31,23.77,1.107,2,23.77,23.77,0.9033,,,,0.0,5.33,2.79,0.5239,14.62,False,14.86
MAR_Amb_AS_CBS_0004,MAR_Amb_AS,superalloy,CBS,hi,87.6,64.62,1.3555,6,16.58,20.0,0.7377,34.87,33.5,45.94,4.5663,16.42,3.03,0.1846,68.2,False,14.86
MAR_Amb_AS_CBS_0004,MAR_Amb_AS,superalloy,CBS,hi,14.9,13.89,1.0725,2,13.89,13.89,0.9324,,,,0.0,44.32,0.75,0.017,-59.74,False,14.86
MAR_Amb_AS_CBS_0004,MAR_Amb_AS,superalloy,CBS,hi,30.07,26.25,1.1456,3,13.63,15.26,0.8729,31.61,31.61,31.61,3.3255,13.05,8.72,0.6682,-72.26,False,14.86
MAR_Amb_AS_CBS_0004,MAR_Amb_AS,superalloy,CBS,hi,30.73,28.46,1.0797,2,28.46,28.46,0.9262,,,,0.0,28.14,7.92,0.2813,-18.43,False,14.86
MAR_Amb_AS_CBS_0004,MAR_Amb_AS,superalloy,CBS,hi,22.31,20.62,1.0824,2,20.62,20.62,0.9239,,,,0.0,3.72,0.76,0.2033,-67.17,False,14.86
MAR_Amb_AS_CBS_0004,MAR_Amb_AS,superalloy,CBS,hi,21.66,20.4,1.0618,2,20.4,20.4,0.9418,,,,0.0,7.35,0.9,0.1223,-11.31,False,14.86
MAR_Amb_AS_CBS_0004,MAR_Amb_AS,superalloy,CBS,hi,18.73,17.2,1.0885,2,17.2,17.2,0.9187,,,,0.0,4.42,1.85,0.4194,-54.46,False,14.86
MAR_Amb_AS_CBS_0004,MAR_Amb_AS,superalloy,CBS,hi,20.14,18.6,1.0828,2,18.6,18.6,0.9235,,,,0.0,6.58,3.26,0.4952,53.75,False,14.86
MAR_Amb_AS_CBS_0004,MAR_Amb_AS,superalloy,CBS,hi,14.24,13.34,1.0675,2,13.34,13.34,0.9367,,,,0.0,3.9,0.47,0.1197,77.01,False,14.86
MAR_Amb_AS_CBS_0004,MAR_Amb_AS,superalloy,CBS,hi,40.04,36.72,1.0906,3,18.88,21.26,0.9169,27.15,27.15,27.15,2.4974,9.53,3.37,0.3538,60.64,False,14.86
MAR_Amb_AS_CBS_0004,MAR_Amb_AS,superalloy,CBS,hi,20.31,18.79,1.0812,2,18.79,18.79,0.9249,,,,0.0,7.26,3.77,0.5198,25.2,False,14.86
MAR_Amb_AS_CBS_0004,MAR_Amb_AS,superalloy,CBS,hi,65.04,59.91,1.0857,2,59.91,59.91,0.9211,,,,0.0,3.57,0.75,0.2089,-75.5,False,14.86
MAR_Amb_AS_CBS_0004,MAR_Amb_AS,superalloy,CBS,hi,18.66,15.65,1.1919,3,8.88,11.05,0.839,58.24,58.24,58.24,5.36,18.08,1.24,0.0687,-26.57,False,14.86
MAR_Amb_AS_CBS_0004,MAR_Amb_AS,superalloy,CBS,hi,18.9,17.0,1.1117,2,17.0,17.0,0.8995,,,,0.0,6.68,0.87,0.1304,-61.93,False,14.86
MAR_Amb_AS_CBS_0004,MAR_Amb_AS,superalloy,CBS,hi,30.31,28.16,1.0765,2,28.16,28.16,0.929,,,,0.0,2.43,0.71,0.2923,73.5,False,14.86
MAR_Amb_AS_CBS_0004,MAR_Amb_AS,superalloy,CBS,hi,12.0,12.0,1.0,2,12.0,12.0,1.0,,,,0.0,12.42,4.24,0.3413,0.0,False,14.86
MAR_Amb_AS_CBS_0004,MAR_Amb_AS,superalloy,CBS,hi,12.24,11.4,1.0738,2,11.4,11.4,0.9313,,,,0.0,11.12,4.39,0.3948,74.74,False,14.86
MAR_Amb_AS_CBS_0004,MAR_Amb_AS,superalloy,CBS,hi,22.49,20.1,1.1187,2,20.1,20.1,0.8939,,,,0.0,4.31,0.92,0.2146,-84.29,False,14.86
MAR_Amb_AS_CBS_0004,MAR_Amb_AS,superalloy,CBS,hi,11.83,11.18,1.058,2,11.18,11.18,0.9452,,,,0.0,18.76,3.57,0.1905,-10.3,False,14.86
MAR_Amb_AS_CBS_0004,MAR_Amb_AS,superalloy,CBS,hi,172.24,152.31,1.1309,7,27.07,53.24,0.8843,28.87,27.3,34.33,2.903,9.56,3.23,0.3378,48.46,False,14.86
MAR_Amb_AS_CBS_0004,MAR_Amb_AS,superalloy,CBS,hi,35.9,33.73,1.0642,2,33.73,33.73,0.9397,,,,0.0,11.51,2.16,0.1881,-78.02,False,14.86
MAR_Amb_AS_CBS_0004,MAR_Amb_AS,superalloy,CBS,hi,27.97,24.76,1.1297,3,12.78,13.04,0.8852,28.92,28.92,28.92,3.5752,8.73,2.16,0.2476,-46.64,False,14.86
MAR_Amb_AS_CBS_0004,MAR_Amb_AS,superalloy,CBS,hi,11.83,11.18,1.058,2,11.18,11.18,0.9452,,,,0.0,14.69,1.46,0.0993,-10.3,False,14.86
MAR_Amb_AS_CBS_0004,MAR_Amb_AS,superalloy,CBS,hi,12.83,12.0,1.069,2,12.0,12.0,0.9354,,,,0.0,16.07,5.15,0.3205,0.0,False,14.86
MAR_Amb_AS_CBS_0004,MAR_Amb_AS,superalloy,CBS,hi,16.31,15.26,1.0687,2,15.26,15.26,0.9357,,,,0.0,10.89,1.85,0.1695,-58.39,False,14.86
MAR_Amb_AS_CBS_0004,MAR_Amb_AS,superalloy,CBS,hi,16.24,15.03,1.0804,2,15.03,15.03,0.9255,,,,0.0,6.5,2.3,0.3533,-86.19,False,14.86
MAR_Amb_AS_CBS_0004,MAR_Amb_AS,superalloy,CBS,hi,12.66,11.7,1.0813,2,11.7,11.7,0.9248,,,,0.0,10.18,1.33,0.1303,70.02,False,14.86
MAR_Amb_AS_CBS_0004,MAR_Amb_AS,superalloy,CBS,hi,18.07,16.76,1.078,2,16.76,16.76,0.9276,,,,0.0,3.66,0.53,0.146,17.35,False,14.86
MAR_Amb_AS_CBS_0004,MAR_Amb_AS,superalloy,CBS,hi,45.49,43.19,1.0532,2,43.19,43.19,0.9494,,,,0.0,7.16,2.88,0.402,-5.31,False,14.86
MAR_Amb_AS_CBS_0004,MAR_Amb_AS,superalloy,CBS,hi,19.66,18.44,1.066,2,18.44,18.44,0.938,,,,0.0,2.0,0.0,0.0,77.47,False,14.86
MAR_Amb_AS_CBS_0004,MAR_Amb_AS,superalloy,CBS,hi,64.36,54.23,1.1867,4,20.17,26.68,0.8427,57.63,57.63,65.91,3.1077,7.01,1.62,0.2311,-84.71,False,14.86
MAR_Amb_AS_CBS_0004,MAR_Amb_AS,superalloy,CBS,hi,13.9,11.31,1.2286,2,11.31,11.31,0.814,,,,0.0,2.07,0.23,0.1107,45.0,False,14.86
MAR_Amb_AS_CBS_0004,MAR_Amb_AS,superalloy,CBS,hi,28.21,26.63,1.0596,2,26.63,26.63,0.9438,,,,0.0,5.11,2.53,0.4956,-55.71,False,14.86
MAR_Amb_AS_CBS_0004,MAR_Amb_AS,superalloy,CBS,hi,26.31,23.77,1.107,2,23.77,23.77,0.9033,,,,0.0,3.49,0.8,0.2302,-14.62,False,14.86
MAR_Amb_AS_CBS_0004,MAR_Amb_AS,superalloy,CBS,hi,14.49,12.65,1.1452,2,12.65,12.65,0.8732,,,,0.0,4.43,0.64,0.1439,-71.57,False,14.86
MAR_Amb_AS_CBS_0004,MAR_Amb_AS,superalloy,CBS,hi,23.56,20.25,1.1634,3,11.46,12.73,0.8596,56.31,56.31,56.31,4.2451,19.0,9.68,0.5092,20.22,False,14.86
MAR_Amb_AS_CBS_0004,MAR_Amb_AS,superalloy,CBS,hi,21.38,20.62,1.0373,2,20.62,20.62,0.964,,,,0.0,14.31,9.8,0.6851,-50.91,False,14.86
MAR_Amb_AS_CBS_0004,MAR_Amb_AS,superalloy,CBS,hi,71.11,62.29,1.1416,4,22.38,28.65,0.8759,27.91,27.91,32.64,2.8124,23.78,17.61,0.7405,-5.53,False,14.86
MAR_Amb_AS_CBS_0004,MAR_Amb_AS,superalloy,CBS,hi,18.07,15.0,1.2047,3,8.5,8.94,0.8301,56.31,56.31,56.31,5.5337,4.35,1.65,0.38,-53.13,False,14.86
MAR_Amb_AS_CBS_0004,MAR_Amb_AS,superalloy,CBS,hi,16.56,16.28,1.017,2,16.28,16.28,0.9832,,,,0.0,15.28,6.71,0.4391,-47.49,False,14.86
MAR_Amb_AS_CBS_0004,MAR_Amb_AS,superalloy,CBS,hi,22.38,21.4,1.046,2,21.4,21.4,0.956,,,,0.0,30.1,8.81,0.2925,37.41,False,14.86
MAR_Amb_AS_CBS_0004,MAR_Amb_AS,superalloy,CBS,hi,26.07,23.77,1.0968,2,23.77,23.77,0.9117,,,,0.0,2.81,0.86,0.3059,-14.62,False,14.86
MAR_Amb_AS_CBS_0004,MAR_Amb_AS,superalloy,CBS,hi,65.38,61.39,1.065,3,30.91,31.14,0.9389,13.5,13.5,13.5,1.5294,40.07,1.83,0.0457,-77.77,False,14.86
MAR_Amb_AS_CBS_0004,MAR_Amb_AS,superalloy,CBS,hi,26.0,26.0,1.0,2,26.0,26.0,1.0,,,,0.0,18.09,11.04,0.6103,0.0,False,14.86
MAR_Amb_AS_CBS_0004,MAR_Amb_AS,superalloy,CBS,hi,20.73,19.24,1.0776,2,19.24,19.24,0.928,,,,0.0,13.71,1.96,0.143,27.9,False,14.86
MAR_Amb_AS_CBS_0004,MAR_Amb_AS,superalloy,CBS,hi,19.73,17.8,1.108,2,17.8,17.8,0.9025,,,,0.0,18.78,3.15,0.1679,38.16,False,14.86
MAR_Amb_AS_CBS_0004,MAR_Amb_AS,superalloy,CBS,hi,23.49,21.38,1.0986,2,21.38,21.38,0.9103,,,,0.0,17.1,7.63,0.4461,-10.78,False,14.86
MAR_Amb_AS_CBS_0004,MAR_Amb_AS,superalloy,CBS,hi,62.97,58.14,1.0831,3,29.85,48.04,0.9233,33.35,33.35,33.35,1.588,7.9,3.42,0.4324,-86.05,False,14.86
MAR_Amb_AS_CBS_0004,MAR_Amb_AS,superalloy,CBS,hi,34.63,32.25,1.0738,3,16.45,18.03,0.9313,22.83,22.83,22.83,2.8879,28.74,5.15,0.1793,-60.26,False,14.86
MAR_Amb_AS_CBS_0004,MAR_Amb_AS,superalloy,CBS,hi,19.24,18.03,1.0674,2,18.03,18.03,0.9369,,,,0.0,6.97,1.67,0.2398,86.82,False,14.86
MAR_Amb_AS_CBS_0004,MAR_Amb_AS,superalloy,CBS,hi,32.56,26.17,1.2439,3,15.06,20.12,0.8039,63.43,63.43,63.43,3.0716,9.41,5.69,0.6045,43.45,False,14.86
MAR_Amb_AS_CBS_0004,MAR_Amb_AS,superalloy,CBS,hi,12.24,11.4,1.0738,2,11.4,11.4,0.9313,,,,0.0,4.28,2.77,0.6459,-74.74,False,14.86
MAR_Amb_AS_CBS_0004,MAR_Amb_AS,superalloy,CBS,hi,15.49,13.6,1.1385,3,7.57,8.06,0.8783,52.13,52.13,52.13,6.4577,11.86,5.34,0.4507,17.1,False,14.86
MAR_Amb_AS_CBS_0004,MAR_Amb_AS,superalloy,CBS,hi,27.9,25.96,1.0746,2,25.96,25.96,0.9305,,,,0.0,8.23,1.27,0.1547,-74.36,False,14.86
MAR_Amb_AS_CBS_0004,MAR_Amb_AS,superalloy,CBS,hi,11.83,11.18,1.058,2,11.18,11.18,0.9452,,,,0.0,7.47,3.24,0.4329,-10.3,False,14.86
MAR_Amb_AS_CBS_0004,MAR_Amb_AS,superalloy,CBS,hi,15.49,13.45,1.151,2,13.45,13.45,0.8688,,,,0.0,2.24,0.37,0.1673,41.99,False,14.86
MAR_Amb_AS_CBS_0004,MAR_Amb_AS,superalloy,CBS,hi,63.28,56.75,1.1151,3,29.21,40.31,0.8968,29.73,29.73,29.73,1.5802,47.34,23.74,0.5015,14.28,False,14.86
MAR_Amb_AS_CBS_0004,MAR_Amb_AS,superalloy,CBS,hi,121.01,110.64,1.0937,4,37.81,47.43,0.9143,26.86,26.86,28.03,1.6527,35.55,6.8,0.1914,-80.11,False,14.86
MAR_Amb_AS_CBS_0004,MAR_Amb_AS,superalloy,CBS,hi,16.73,15.62,1.0709,2,15.62,15.62,0.9338,,,,0.0,9.11,1.01,0.1107,50.19,False,14.86
MAR_Amb_AS_CBS_0004,MAR_Amb_AS,superalloy,CBS,hi,57.04,47.0,1.2137,4,17.71,19.72,0.824,34.02,34.02,36.86,3.5062,15.31,4.18,0.273,-90.0,False,14.86
MAR_Amb_AS_CBS_0004,MAR_Amb_AS,superalloy,CBS,hi,39.11,36.8,1.0629,2,36.8,36.8,0.9408,,,,0.0,5.41,1.49,0.2747,42.8,False,14.86
MAR_Amb_AS_CBS_0004,MAR_Amb_AS,superalloy,CBS,hi,33.04,30.41,1.0864,2,30.41,30.41,0.9205,,,,0.0,21.51,2.3,0.1067,-46.33,False,14.86
MAR_Amb_AS_CBS_0004,MAR_Amb_AS,superalloy,CBS,hi,20.24,19.03,1.0639,2,19.03,19.03,0.9399,,,,0.0,14.68,3.15,0.2143,-86.99,False,14.86
MAR_Amb_AS_CBS_0004,MAR_Amb_AS,superalloy,CBS,hi,58.7,51.04,1.1501,3,26.91,29.41,0.8695,37.19,37.19,37.19,1.7036,9.53,4.08,0.4276,55.38,False,14.86
MAR_Amb_AS_CBS_0004,MAR_Amb_AS,superalloy,CBS,hi,11.83,11.18,1.058,2,11.18,11.18,0.9452,,,,0.0,12.79,5.2,0.4068,-10.3,False,14.86
MAR_Amb_AS_CBS_0004,MAR_Amb_AS,superalloy,CBS,hi,21.31,18.97,1.1233,2,18.97,18.97,0.8902,,,,0.0,4.03,2.15,0.5331,71.57,False,14.86
MAR_Amb_AS_CBS_0004,MAR_Amb_AS,superalloy,CBS,hi,19.49,17.46,1.1157,2,17.46,17.46,0.8963,,,,0.0,3.57,2.04,0.5703,66.37,False,14.86
MAR_Amb_AS_CBS_0004,MAR_Amb_AS,superalloy,CBS,hi,23.24,22.02,1.0554,2,22.02,22.02,0.9475,,,,0.0,9.75,4.47,0.4582,2.6,False,14.86
MAR_Amb_AS_CBS_0004,MAR_Amb_AS,superalloy,CBS,hi,33.73,30.41,1.109,3,15.68,22.14,0.9017,30.96,30.96,30.96,2.9649,3.27,1.08,0.3289,-9.46,False,14.86
MAR_Amb_AS_CBS_0004,MAR_Amb_AS,superalloy,CBS,hi,40.8,36.4,1.1208,3,18.86,33.24,0.8922,47.73,47.73,47.73,2.451,18.0,7.42,0.4122,15.95,False,14.86
MAR_Amb_AS_CBS_0004,MAR_Amb_AS,superalloy,CBS,hi,38.8,31.38,1.2362,4,11.63,18.6,0.8089,56.03,56.03,65.43,5.1548,6.73,3.09,0.4592,59.35,False,14.86
MAR_Amb_AS_CBS_0004,MAR_Amb_AS,superalloy,CBS,hi,30.14,25.5,1.1823,3,14.09,17.0,0.8458,51.62,51.62,51.62,3.3176,8.03,1.71,0.213,48.18,False,14.86
MAR_Amb_AS_CBS_0004,MAR_Amb_AS,superalloy,CBS,hi,19.41,19.03,1.0204,2,19.03,19.03,0.98,,,,0.0,3.94,0.26,0.0648,3.01,False,14.86
MAR_Amb_AS_CBS_0004,MAR_Amb_AS,superalloy,CBS,hi,127.67,118.0,1.0819,4,39.88,57.49,0.9243,21.26,21.26,23.95,1.5666,61.77,11.02,0.1783,-73.25,False,14.86
MAR_Amb_AS_CBS_0004,MAR_Amb_AS,superalloy,CBS,hi,17.24,16.28,1.0592,2,16.28,16.28,0.9441,,,,0.0,5.08,0.9,0.1765,79.38,False,14.86
MAR_Amb_AS_CBS_0004,MAR_Amb_AS,superalloy,CBS,hi,14.24,13.34,1.0675,2,13.34,13.34,0.9367,,,,0.0,7.01,4.47,0.6373,77.01,False,14.86
MAR_Amb_AS_CBS_0004,MAR_Amb_AS,superalloy,CBS,hi,20.73,17.03,1.2172,3,9.86,12.65,0.8216,63.43,63.43,63.43,4.8244,6.24,4.24,0.6788,3.37,False,14.86
MAR_Amb_AS_CBS_0004,MAR_Amb_AS,superalloy,CBS,hi,19.14,17.69,1.082,2,17.69,17.69,0.9242,,,,0.0,17.14,0.63,0.0368,-42.71,False,14.86
MAR_Amb_AS_CBS_0004,MAR_Amb_AS,superalloy,CBS,hi,63.94,57.71,1.108,4,20.68,30.15,0.9025,43.02,43.02,43.3,3.1279,15.89,2.39,0.1505,62.1,False,14.86
MAR_Amb_AS_CBS_0004,MAR_Amb_AS,superalloy,CBS,hi,14.73,14.21,1.0363,2,14.21,14.21,0.965,,,,0.0,13.43,6.43,0.4791,-50.71,False,14.86
MAR_Amb_AS_CBS_0004,MAR_Amb_AS,superalloy,CBS,hi,55.87,49.24,1.1345,4,17.11,23.77,0.8814,33.88,33.88,42.78,3.5797,9.96,4.13,0.4144,-66.04,False,14.86
MAR_Amb_AS_CBS_0004,MAR_Amb_AS,superalloy,CBS,hi,19.73,18.36,1.0746,2,18.36,18.36,0.9305,,,,0.0,10.79,3.34,0.31,60.64,False,14.86
MAR_Amb_AS_CBS_0004,MAR_Amb_AS,superalloy,CBS,hi,12.66,11.18,1.1321,2,11.18,11.18,0.8833,,,,0.0,4.18,0.46,0.1112,-10.3,False,14.86
MAR_Amb_AS_CBS_0004,MAR_Amb_AS,superalloy,CBS,hi,19.14,18.03,1.0618,2,18.03,18.03,0.9418,,,,0.0,14.37,0.69,0.0477,-33.69,False,14.86
MAR_Amb_AS_CBS_0004,MAR_Amb_AS,superalloy,CBS,hi,24.07,20.62,1.1676,3,11.26,14.04,0.8564,49.09,49.09,49.09,4.1544,6.39,0.64,0.0998,14.04,False,14.86
MAR_Amb_AS_CBS_0004,MAR_Amb_AS,superalloy,CBS,hi,20.07,18.68,1.0744,2,18.68,18.68,0.9308,,,,0.0,86.74,4.64,0.0535,-74.48,False,14.86
MAR_Amb_AS_CBS_0004,MAR_Amb_AS,superalloy,CBS,hi,15.9,13.93,1.1415,3,7.65,9.22,0.876,50.06,50.06,50.06,6.2895,4.27,1.61,0.378,21.04,False,14.86
MAR_Amb_AS_CBS_0004,MAR_Amb_AS,superalloy,CBS,hi,36.21,33.12,1.0934,2,33.12,33.12,0.9146,,,,0.0,11.17,4.71,0.4221,28.89,False,14.86
MAR_Amb_AS_CBS_0004,MAR_Amb_AS,superalloy,CBS,hi,22.9,20.12,1.1379,3,10.88,13.15,0.8788,45.72,45.72,45.72,4.3669,21.94,2.38,0.1087,-63.43,False,14.86
MAR_Amb_AS_CBS_0004,MAR_Amb_AS,superalloy,CBS,hi,13.83,13.15,1.0514,2,13.15,13.15,0.9512,,,,0.0,14.51,6.58,0.4537,-8.75,False,14.86
MAR_Amb_AS_CBS_0004,MAR_Amb_AS,superalloy,CBS,hi,105.98,92.62,1.1443,5,24.87,39.12,0.8739,35.12,29.23,43.37,2.8306,71.25,10.15,0.1425,-52.02,False,14.86
MAR_Amb_AS_CBS_0004,MAR_Amb_AS,superalloy,CBS,hi,44.6,43.28,1.0305,2,43.28,43.28,0.9704,,,,0.0,47.21,15.37,0.3255,40.31,False,14.86
MAR_Amb_AS_CBS_0004,MAR_Amb_AS,superalloy,CBS,hi,11.83,11.18,1.058,2,11.18,11.18,0.9452,,,,0.0,13.3,5.31,0.3994,10.3,False,14.86
MAR_Amb_AS_CBS_0004,MAR_Amb_AS,superalloy,CBS,hi,19.07,17.72,1.0762,2,17.72,17.72,0.9292,,,,0.0,22.9,1.33,0.0579,-73.61,False,14.86
MAR_Amb_AS_CBS_0004,MAR_Amb_AS,superalloy,CBS,hi,25.14,22.83,1.1015,3,12.25,13.45,0.9079,42.82,42.82,42.82,3.9774,5.74,4.15,0.7238,28.81,False,14.86
MAR_Amb_AS_CBS_0004,MAR_Amb_AS,superalloy,CBS,hi,17.9,15.81,1.1321,2,15.81,15.81,0.8833,,,,0.0,3.33,1.2,0.3613,-55.3,False,14.86
MAR_Amb_AS_CBS_0004,MAR_Amb_AS,superalloy,CBS,hi,32.38,29.97,1.0807,2,29.97,29.97,0.9253,,,,0.0,42.86,10.19,0.2377,25.71,False,14.86
MAR_Amb_AS_CBS_0004,MAR_Amb_AS,superalloy,CBS,hi,16.14,15.62,1.0334,2,15.62,15.62,0.9677,,,,0.0,14.1,4.1,0.2911,-39.81,False,14.86
MAR_Amb_AS_CBS_0004,MAR_Amb_AS,superalloy,CBS,hi,34.21,29.41,1.1633,3,16.04,21.63,0.8596,50.39,50.39,50.39,2.9228,12.35,8.75,0.7086,17.82,False,14.86
MAR_Amb_AS_CBS_0004,MAR_Amb_AS,superalloy,CBS,hi,13.9,12.81,1.0854,2,12.81,12.81,0.9213,,,,0.0,25.63,0.72,0.0281,-38.66,False,14.86
MAR_Amb_AS_CBS_0004,MAR_Amb_AS,superalloy,CBS,hi,46.66,45.18,1.0327,2,45.18,45.18,0.9683,,,,0.0,5.91,0.87,0.1477,5.08,False,14.86
MAR_Amb_AS_CBS_0004,MAR_Amb_AS,superalloy,CBS,hi,15.9,14.76,1.0768,2,14.76,14.76,0.9286,,,,0.0,8.46,4.46,0.527,-61.7,False,14.86
MAR_Amb_AS_CBS_0004,MAR_Amb_AS,superalloy,CBS,hi,16.83,16.0,1.0518,2,16.0,16.0,0.9508,,,,0.0,2.83,0.83,0.2925,0.0,False,14.86
MAR_Amb_AS_CBS_0004,MAR_Amb_AS,superalloy,CBS,hi,31.9,29.83,1.0693,3,15.28,18.03,0.9352,25.43,25.43,25.43,3.1348,33.9,5.2,0.1534,-76.43,False,14.86
MAR_Amb_AS_CBS_0004,MAR_Amb_AS,superalloy,CBS,hi,17.31,16.12,1.0738,2,16.12,16.12,0.9313,,,,0.0,13.69,2.56,0.1867,29.74,False,14.86
MAR_Amb_AS_CBS_0004,MAR_Amb_AS,superalloy,CBS,hi,16.73,15.81,1.058,2,15.81,15.81,0.9452,,,,0.0,14.24,6.3,0.4423,55.3,False,14.86
MAR_Amb_AS_CBS_0004,MAR_Amb_AS,superalloy,CBS,hi,25.9,15.23,1.7004,3,12.09,13.0,0.5881,102.32,102.32,102.32,3.8611,2.77,1.29,0.4662,-66.8,False,14.86
MAR_Amb_AS_CBS_0004,MAR_Amb_AS,superalloy,CBS,hi,32.24,31.14,1.0352,2,31.14,31.14,0.966,,,,0.0,44.86,0.98,0.0219,-84.47,False,14.86
MAR_Amb_AS_CBS_0004,MAR_Amb_AS,superalloy,CBS,hi,35.56,32.89,1.0809,3,17.25,23.19,0.9251,37.57,37.57,37.57,2.8124,28.89,5.81,0.201,19.54,False,14.86
MAR_Amb_AS_CBS_0004,MAR_Amb_AS,superalloy,CBS,hi,35.24,34.13,1.0325,2,34.13,34.13,0.9685,,,,0.0,51.49,4.2,0.0816,-84.96,False,14.86
MAR_Amb_AS_CBS_0004,MAR_Amb_AS,superalloy,CBS,hi,18.83,18.11,1.0396,2,18.11,18.11,0.9619,,,,0.0,65.32,1.23,0.0189,83.66,False,14.86
MAR_Amb_AS_CBS_0004,MAR_Amb_AS,superalloy,CBS,hi,15.14,14.87,1.0186,2,14.87,14.87,0.9818,,,,0.0,38.43,5.14,0.1337,42.27,False,14.86
MAR_Amb_AS_CBS_0004,MAR_Amb_AS,superalloy,CBS,hi,28.21,26.4,1.0687,2,26.4,26.4,0.9358,,,,0.0,42.41,8.54,0.2013,-52.7,False,14.86
MAR_Amb_AS_CBS_0004,MAR_Amb_AS,superalloy,CBS,hi,13.66,12.65,1.0797,2,12.65,12.65,0.9262,,,,0.0,8.47,1.08,0.128,71.57,False,14.86
MAR_Amb_AS_CBS_0004,MAR_Amb_AS,superalloy,CBS,hi,48.7,41.68,1.1685,3,22.5,29.0,0.8558,46.4,46.4,46.4,2.0535,7.95,1.83,0.2305,59.74,False,14.86
MAR_Amb_AS_CBS_0004,MAR_Amb_AS,superalloy,CBS,hi,83.84,60.83,1.3783,4,26.13,34.48,0.7255,42.74,42.74,63.11,2.3855,29.0,19.8,0.683,62.59,False,14.86
MAR_Amb_AS_CBS_0004,MAR_Amb_AS,superalloy,CBS,hi,26.8,24.84,1.0789,2,24.84,24.84,0.9269,,,,0.0,3.74,1.03,0.2758,40.1,False,14.86
